Repository: NCOR-US/WindTurbineProject

# WindTurbineProject
The Wind Turbine Material Analysis Project was a project (Spring 2018) funded by DMDII to extend the product life cycle ontologies developed under CHAMP to answer a particular use case, allowing a materials engineer to select optimal materials based on key performance parameters. Open-source data from the wind turbine blade materials dataset at Sandia National Lab at Montana State University was used to generate RDF for the analysis. This repository contains the deliverables for this project, including the application ontology, RDF files, the final report, SPARQL queries written along with their returns, along with a final set of presentation slides.

File: src/SPARQL Queries/SPARQL_QueryResults_01a.csv
 "Material" , "Resin" , "ReinforcementFiber" , "ZeroDegreeDirectionFiber_pct" , "FortyFiveDegreeDirectionFiber_pct" , "NinetyDegreeDirectionFiber_pct" , "OtherDegreeDirectionFiber_pct" , "GaugeSectionWidth_mm" , "GaugeSectionThickness_mm" , "MaximumStress_MPa" , "FatigueTestFrequency_Hz" ,
 "Triax-AA3-UP2" , "CoRezyn 63-AX-051" , "Knytex CDB200 (759 gsm)" , "48.0" , "52.0" , "0.0" , "0.0" , "25.0" , "3.45" , "103" , "15.0" ,
 "Triax-AA3-UP2" , "CoRezyn 63-AX-051" , "Knytex CDB200 (759 gsm)" , "48.0" , "52.0" , "0.0" , "0.0" , "25.0" , "3.45" , "310" , "2.0" ,
 "Triax-AA3-UP2" , "CoRezyn 63-AX-051" , "Knytex CDB200 (759 gsm)" , "48.0" , "52.0" , "0.0" , "0.0" , "25.0" , "3.45" , "241" , "4.0" ,
 "Triax-AA3-UP2" , "CoRezyn 63-AX-051" , "Knytex CDB200 (759 gsm)" , "48.0" , "52.0" , "0.0" , "0.0" , "25.0" , "3.45" , "172" , "8.0" ,
 "Triax-F" , "CoRezyn 63-AX-050" , "Triax" , "48.0" , "52.0" , "0.0" , "0.0" , "25.0" , "7.24" , "102" , "10.0" ,
 "Triax-F" , "CoRezyn 63-AX-050" , "Triax" , "48.0" , "52.0" , "0.0" , "0.0" , "25.0" , "7.24" , "195" , "5.0" ,
 "Triax-F" , "CoRezyn 63-AX-050" , "Triax" , "48.0" , "52.0" , "0.0" , "0.0" , "50.0" , "7.24" , "78" , "10.0" ,
 "Triax-F" , "CoRezyn 63-AX-050" , "Triax" , "48.0" , "52.0" , "0.0" , "0.0" , "50.0" , "7.24" , "102" , "5.0" ,
 "Triax-H" , "CoRezyn 63-AX-050" , "Hexcel XH120" , "48.0" , "70.0" , "30.0" , "0.0" , "25.0" , "6.58" , "207" , "1.0" ,
 "Triax-H" , "CoRezyn 63-AX-050" , "Hexcel XH120" , "48.0" , "70.0" , "30.0" , "0.0" , "25.0" , "6.58" , "131" , "10.0" ,
 "Triax-H" , "CoRezyn 63-AX-050" , "Hexcel XH120" , "48.0" , "70.0" , "30.0" , "0.0" , "25.0" , "6.58" , "162" , "10.0" ,
 "Triax-H" , "CoRezyn 63-AX-050" , "Hexcel XH120" , "48.0" , "70.0" , "30.0" , "0.0" , "25.0" , "6.58" , "172" , "10.0" ,
 "Triax-H" , "CoRezyn 63-AX-050" , "Hexcel XH120" , "48.0" , "70.0" , "30.0" , "0.0" , "25.0" , "6.58" , "207" , "10.0" ,
 "Triax-H" , "CoRezyn 63-AX-050" , "Hexcel XH120" , "48.0" , "70.0" , "30.0" , "0.0" , "25.0" , "6.58" , "241" , "10.0" ,
 "Triax-H" , "CoRezyn 63-AX-050" , "Hexcel XH120" , "48.0" , "70.0" , "30.0" , "0.0" , "25.0" , "6.58" , "86" , "10.0" ,
 "Triax-H" , "CoRezyn 63-AX-050" , "Hexcel XH120" , "48.0" , "70.0" , "30.0" , "0.0" , "25.0" , "6.58" , "-13.8" , "15.0" ,
 "Triax-H" , "CoRezyn 63-AX-050" , "Hexcel XH120" , "48.0" , "70.0" , "30.0" , "0.0" , "25.0" , "6.58" , "-20.7" , "15.0" ,
 "Triax-H" , "CoRezyn 63-AX-050" , "Hexcel XH120" , "48.0" , "70.0" , "30.0" , "0.0" , "25.0" , "6.58" , "138" , "15.0" ,
 "Triax-H" , "CoRezyn 63-AX-050" , "Hexcel XH120" , "48.0" , "70.0" , "30.0" , "0.0" , "25.0" , "6.58" , "87" , "15.0" ,
 "Triax-H" , "CoRezyn 63-AX-050" , "Hexcel XH120" , "48.0" , "70.0" , "30.0" , "0.0" , "25.0" , "6.58" , "138" , "2.0" ,
 "Triax-H" , "CoRezyn 63-AX-050" , "Hexcel XH120" , "48.0" , "70.0" , "30.0" , "0.0" , "25.0" , "6.58" , "-13.8" , "20.0" ,
 "Triax-H" , "CoRezyn 63-AX-050" , "Hexcel XH120" , "48.0" , "70.0" , "30.0" , "0.0" , "25.0" , "6.58" , "138" , "20.0" ,
 "Triax-H" , "CoRezyn 63-AX-050" , "Hexcel XH120" , "48.0" , "70.0" , "30.0" , "0.0" , "25.0" , "6.58" , "103" , "4.0" ,
 "Triax-H" , "CoRezyn 63-AX-050" , "Hexcel XH120" , "48.0" , "70.0" , "30.0" , "0.0" , "25.0" , "6.58" , "103" , "5.0" ,
 "Triax-H" , "CoRezyn 63-AX-050" , "Hexcel XH120" , "48.0" , "70.0" , "30.0" , "0.0" , "25.0" , "6.58" , "138" , "5.0" ,
 "Triax-H" , "CoRezyn 63-AX-050" , "Hexcel XH120" , "48.0" , "70.0" , "30.0" , "0.0" , "25.0" , "6.58" , "172" , "5.0" ,
 "Triax-H" , "CoRezyn 63-AX-050" , "Hexcel XH120" , "48.0" , "70.0" , "30.0" , "0.0" , "25.0" , "6.58" , "276" , "5.0" ,
 "Triax-H" , "CoRezyn 63-AX-050" , "Hexcel XH120" , "48.0" , "70.0" , "30.0" , "0.0" , "25.0" , "6.58" , "345" , "5.0" ,
 "Triax-H" , "CoRezyn 63-AX-050" , "Hexcel XH120" , "48.0" , "70.0" , "30.0" , "0.0" , "50.0" , "6.58" , "-15.3" , "5.0" ,

File: src/SPARQL Queries/SPARQL_QueryResults_01b.csv
 "Resin" , "ReinforcementFiber" , "ZeroDegreeDirectionFiber_pct" , "FortyFiveDegreeDirectionFiber_pct" , "NinetyDegreeDirectionFiber_pct" , "OtherDegreeDirectionFiber_pct" , "GaugeSectionWidth_mm" , "GaugeSectionThickness_mm" , "MaximumStress_MPa" , "FatigueTestFrequency_Hz" ,
 "CoRezyn 63-AX-050" , "Hexcel Knytex A260 (868 gsm)" , "100.0" , "0.0" , "0.0" , "0.0" , "25.0" , "3.68" , "335" , "1.0" ,
 "CoRezyn 63-AX-050" , "Hexcel Knytex A260 (868 gsm)" , "100.0" , "0.0" , "0.0" , "0.0" , "25.0" , "3.68" , "125" , "10.0" ,
 "CoRezyn 63-AX-050" , "Hexcel Knytex A260 (868 gsm)" , "100.0" , "0.0" , "0.0" , "0.0" , "25.0" , "3.68" , "190" , "12.0" ,
 "CoRezyn 63-AX-050" , "Hexcel Knytex A260 (868 gsm)" , "100.0" , "0.0" , "0.0" , "0.0" , "25.0" , "3.68" , "207" , "12.0" ,
 "CoRezyn 63-AX-050" , "Hexcel Knytex A260 (868 gsm)" , "100.0" , "0.0" , "0.0" , "0.0" , "25.0" , "3.68" , "345" , "2.0" ,
 "CoRezyn 63-AX-050" , "Hexcel Knytex A260 (868 gsm)" , "100.0" , "0.0" , "0.0" , "0.0" , "25.0" , "3.68" , "276" , "4.0" ,
 "CoRezyn 63-AX-050" , "Hexcel Knytex A260 (868 gsm)" , "100.0" , "0.0" , "0.0" , "0.0" , "25.0" , "3.68" , "190" , "5.0" ,
 "CoRezyn 63-AX-050" , "Hexcel Knytex A260 (868 gsm)" , "100.0" , "0.0" , "0.0" , "0.0" , "25.0" , "3.68" , "276" , "5.0" ,
 "CoRezyn 63-AX-050" , "Hexcel Knytex A260 (868 gsm)" , "100.0" , "0.0" , "0.0" , "0.0" , "50.0" , "3.68" , "186" , "10.0" ,
 "CoRezyn 63-AX-050" , "Hexcel Knytex A260 (868 gsm)" , "100.0" , "0.0" , "0.0" , "0.0" , "50.0" , "3.68" , "212" , "10.0" ,
 "CoRezyn 63-AX-050" , "Hexcel Knytex A260 (868 gsm)" , "100.0" , "0.0" , "0.0" , "0.0" , "50.0" , "3.68" , "279" , "5.0" ,

File: src/SPARQL Queries/SPARQL_QueryResults_04_Ruoyu.csv (part 1 of 3)
 "MaterialName" , "GaugeSectionThickness" , "GaugeSectionWidth" , "Maxstress" , "Minstress" , "Maxstrainpct" , "Minstrainpct" ,
 "UNI-(0)2-UP2" , "0.80" , "6.0" , "-20.7" , "-207" , "-0.06" , "-0.58" ,
 "UNI-(0)2-UP2" , "0.80" , "6.0" , "-23.4" , "-234" , "-0.07" , "-0.66" ,
 "UNI-(0)2-UP2" , "0.80" , "6.0" , "-26.4" , "-264" , "-0.07" , "-0.74" ,
 "UNI-(0)2-UP2" , "0.80" , "6.0" , "-27.6" , "-276" , "-0.08" , "-0.78" ,
 "UNI-(0)2-UP2" , "0.80" , "6.0" , "-34.5" , "-345" , "-0.10" , "-0.97" ,
 "UNI-(0)2-UP2" , "0.80" , "6.0" , "-37.9" , "-379" , "-0.11" , "-1.06" ,
 "UNI-(0)2-UP2" , "0.80" , "6.0" , "-41.4" , "-414" , "-0.12" , "-1.17" ,
 "UNI-(0)2-UP2" , "0.80" , "6.0" , "-207" , "-414" , "-0.59" , "-1.17" ,
 "UNI-(0)2-UP2" , "0.80" , "6.0" , "-224" , "-448" , "-0.63" , "-1.26" ,
 "UNI-(0)2-UP2" , "0.80" , "6.0" , "-242" , "-483" , "-0.68" , "-1.36" ,
 "UNI-(0)2-UP2" , "0.80" , "6.0" , "-276" , "-552" , "-0.78" , "-1.56" ,
 "UNI-(0)2-UP2" , "0.80" , "6.0" , "160" , "-160" , "0.40" , "-0.40" ,
 "UNI-(0)2-UP2" , "0.80" , "6.0" , "176" , "-176" , "0.44" , "-0.44" ,
 "UNI-(0)2-UP2" , "0.80" , "6.0" , "207" , "20.7" , "0.45" , "0.05" ,
 "UNI-(0)2-UP2" , "0.80" , "6.0" , "187" , "-187" , "0.47" , "-0.47" ,
 "UNI-(0)2-UP2" , "0.80" , "6.0" , "205" , "-205" , "0.51" , "-0.51" ,
 "UNI-(0)2-UP2" , "0.80" , "6.0" , "220" , "-110" , "0.55" , "-0.28" ,
 "UNI-(0)2-UP2" , "0.80" , "6.0" , "234" , "-234" , "0.58" , "-0.58" ,
 "UNI-(0)2-UP2" , "0.80" , "6.0" , "345" , "34.5" , "0.60" , "0.06" ,
 "UNI-(0)2-UP2" , "0.80" , "6.0" , "257" , "-128.5" , "0.64" , "-0.32" ,
 "UNI-(0)2-UP2" , "0.80" , "6.0" , "264" , "-264" , "0.66" , "-0.66" ,
 "UNI-(0)2-UP2" , "0.80" , "6.0" , "310" , "31.0" , "0.67" , "0.07" ,
 "UNI-(0)2-UP2" , "0.80" , "6.0" , "294" , "-147" , "0.73" , "-0.37" ,
 "UNI-(0)2-UP2" , "0.80" , "6.0" , "345" , "34.5" , "0.75" , "0.08" ,
 "UNI-(0)2-UP2" , "0.80" , "6.0" , "414" , "41.4" , "0.90" , "0.09" ,
 "UNI-(0)2-UP2" , "0.80" , "6.0" , "469" , "46.9" , "1.01" , "0.10" ,
 "UNI-(0)2-UP2" , "0.80" , "6.0" , "538" , "53.8" , "1.16" , "0.12" ,
 "UNI-(0)2-UP2" , "0.80" , "6.0" , "690" , "69.0" , "1.49" , "0.15" ,
 "UNI-(90)4-UP2" , "1.38" , "13.0" , "-5.50" , "-55.0" , "-0.07" , "-0.65" ,
 "UNI-(90)4-UP2" , "1.38" , "13.0" , "-5.52" , "-55.2" , "-0.07" , "-0.65" ,
 "UNI-(90)4-UP2" , "1.38" , "13.0" , "-5.86" , "-58.6" , "-0.07" , "-0.65" ,
 "UNI-(90)4-UP2" , "1.38" , "13.0" , "-6.45" , "-64.5" , "-0.07" , "-0.72" ,
 "UNI-(90)4-UP2" , "1.38" , "13.0" , "-7.03" , "-70.3" , "-0.08" , "-0.79" ,
 "UNI-(90)4-UP2" , "1.38" , "13.0" , "-7.60" , "-76.0" , "-0.08" , "-0.84" ,
 "UNI-(90)4-UP2" , "1.38" , "13.0" , "-38.1" , "-76.2" , "-0.40" , "-0.79" ,
 "UNI-(90)4-UP2" , "1.38" , "13.0" , "-38.1" , "-76.2" , "-0.43" , "-0.85" ,
 "UNI-(90)4-UP2" , "1.38" , "13.0" , "-41.1" , "-82.1" , "-0.46" , "-0.92" ,
 "UNI-(90)4-UP2" , "1.38" , "13.0" , "-43.9" , "-87.8" , "-0.49" , "-0.98" ,
 "UNI-(90)4-UP2" , "1.38" , "13.0" , "6.27" , "-6.27" , "0.07" , "-0.07" ,
 "UNI-(90)4-UP2" , "1.38" , "13.0" , "7.17" , "-7.17" , "0.08" , "-0.08" ,
 "UNI-(90)4-UP2" , "1.38" , "13.0" , "8.07" , "-8.07" , "0.09" , "-0.09" ,
 "UNI-(90)4-UP2" , "1.38" , "13.0" , "10.0" , "1.00" , "0.11" , "0.01" ,
 "UNI-(90)4-UP2" , "1.38" , "13.0" , "10.6" , "1.06" , "0.12" , "0.01" ,
 "UNI-(90)4-UP2" , "1.38" , "13.0" , "11.0" , "1.10" , "0.12" , "0.01" ,
 "UNI-(90)4-UP2" , "1.38" , "13.0" , "11.3" , "1.13" , "0.13" , "0.01" ,
 "UNI-(90)4-UP2" , "1.38" , "13.0" , "11.7" , "1.17" , "0.14" , "0.01" ,
 "UNI-(90)4-UP2" , "1.38" , "13.0" , "12.0" , "1.20" , "0.14" , "0.01" ,
 "UNI-(90)4-UP2" , "1.38" , "13.0" , "12.3" , "1.23" , "0.14" , "0.01" ,
 "UNI-(90)4-UP2" , "1.38" , "13.0" , "12.4" , "1.24" , "0.14" , "0.01" ,
 "UNI-(90)4-UP2" , "1.38" , "13.0" , "13.0" , "1.30" , "0.14" , "0.01" ,
 "UNI-(90)4-UP2" , "1.38" , "13.0" , "12.9" , "1.29" , "0.15" , "0.02" ,
 "UNI-(90)4-UP2" , "1.38" , "13.0" , "13.0" , "1.30" , "0.15" , "0.02" ,
 "UNI-(90)4-UP2" , "1.38" , "13.0" , "13.1" , "6.55" , "0.15" , "0.08" ,
 "UNI-(90)4-UP2" , "1.38" , "13.0" , "13.2" , "1.32" , "0.15" , "0.02" ,
 "UNI-(90)4-UP2" , "1.38" , "13.0" , "13.8" , "1.38" , "0.16" , "0.02" ,
 "UNI-(90)4-UP2" , "1.38" , "13.0" , "14.0" , "1.40" , "0.16" , "0.02" ,
 "UNI-(90)4-UP2" , "1.38" , "13.0" , "14.2" , "7.10" , "0.16" , "0.08" ,
 "UNI-(90)4-UP2" , "1.38" , "13.0" , "15.3" , "7.65" , "0.18" , "0.09" ,
 "UNI-(90)4-UP2" , "1.38" , "13.0" , "19.0" , "1.90" , "0.21" , "0.02" ,
 "UNI-(90)4-UP2" , "1.38" , "13.0" , "21.0" , "2.10" , "0.23" , "0.02" ,
 "UNI-(90)4-UP2" , "1.38" , "13.0" , "24.0" , "2.40" , "0.27" , "0.03" ,
 "Biax-M9.6/35%/BB600/G -prepreg" , "1.61" , "25.0" , "44.8" , "4.48" , "0.29" , "0.03" ,
 "Biax-M9.6/35%/BB600/G -prepreg" , "1.61" , "25.0" , "51.7" , "5.17" , "0.38" , "0.04" ,
 "Biax-M9.6/35%/BB600/G -prepreg" , "1.61" , "25.0" , "51.7" , "5.17" , "0.40" , "0.04" ,
 "Biax-M9.6/35%/BB600/G -prepreg" , "1.61" , "25.0" , "69.0" , "6.90" , "0.53" , "0.05" ,
 "Biax-M9.6/35%/BB600/G -prepreg" , "1.61" , "25.0" , "69.0" , "6.90" , "0.57" , "0.06" ,
 "Biax-M9.6/35%/BB600/G -prepreg" , "1.61" , "25.0" , "69.0" , "6.90" , "0.61" , "0.06" ,
 "Biax-M9.6/35%/BB600/G -prepreg" , "1.61" , "25.0" , "86.2" , "8.62" , "0.80" , "0.08" ,
 "Biax-M9.6/35%/BB600/G -prepreg" , "1.61" , "25.0" , "86.2" , "8.62" , "0.89" , "0.09" ,
 "MD-DD10-UP2" , "1.73" , "22.0" , "276" , "27.6" , "0.59" , "0.06" ,
 "MD-DD10-UP2" , "1.73" , "22.0" , "276" , "27.6" , "0.64" , "0.06" ,
 "MD-DD10-UP2" , "1.73" , "22.0" , "276" , "27.6" , "0.66" , "0.07" ,
 "MD-DD10-UP2" , "1.73" , "22.0" , "414" , "41.4" , "1.11" , "0.11" ,
 "MD-DD10-UP2" , "1.73" , "22.0" , "483" , "48.3" , "1.12" , "0.11" ,
 "MD-DD10-UP2" , "1.73" , "22.0" , "414" , "41.4" , "1.18" , "0.12" ,
 "MD-DD10-UP2" , "1.73" , "22.0" , "483" , "48.3" , "1.20" , "0.12" ,
 "UNI-A060-UP2" , "1.76" , "25.0" , "241" , "24.1" , "0.72" , "0.07" ,
 "UNI-A060-UP2" , "1.76" , "25.0" , "241" , "24.1" , "0.74" , "0.07" ,
 "UNI-A060-UP2" , "1.76" , "25.0" , "310" , "31" , "0.99" , "0.10" ,
 "UNI-A060-UP2" , "1.76" , "25.0" , "345" , "34.5" , "1.04" , "0.10" ,
 "UNI-A060-UP2" , "1.76" , "25.0" , "345" , "34.5" , "1.14" , "0.11" ,
 "UNI-A060-UP2" , "1.76" , "25.0" , "345" , "34.5" , "1.21" , "0.12" ,
 "MD-GGP4-prepreg" , "1.85" , "20.0" , "241" , "24.1" , "0.93" , "0.09" ,
 "MD-GGP4-prepreg" , "1.85" , "20.0" , "237" , "23.7" , "0.97" , "0.10" ,
 "MD-GGP4-prepreg" , "1.85" , "20.0" , "345" , "34.5" , "1.27" , "0.13" ,
 "MD-GGP4-prepreg" , "1.85" , "20.0" , "345" , "34.5" , "1.38" , "0.14" ,
 "MD-GGP4-prepreg" , "1.85" , "20.0" , "345" , "34.5" , "1.43" , "0.14" ,
 "MD-GGP4-prepreg" , "1.85" , "20.0" , "414" , "41.4" , "1.54" , "0.15" ,
 "MD-GGP4-prepreg" , "1.85" , "20.0" , "414" , "41.4" , "1.67" , "0.17" ,
 "MD-GGP4-prepreg" , "1.85" , "20.0" , "414" , "41.4" , "1.76" , "0.18" ,
 "MD-GGP4-prepreg" , "1.85" , "20.0" , "483" , "48.3" , "2.03" , "0.20" ,
 "MD-GGP4-prepreg" , "1.85" , "20.0" , "483" , "48.3" , "2.05" , "0.21" ,
 "MD-GGP4-prepreg" , "1.85" , "20.0" , "552" , "55.2" , "2.15" , "0.22" ,
 "MD-GGP4-prepreg" , "1.85" , "20.0" , "552" , "55.2" , "2.23" , "0.22" ,
 "Biax-CH17-UP2" , "1.96" , "25.0" , "103" , "10.3" , "0.61" , "0.06" ,
 "Biax-CH17-UP2" , "1.96" , "25.0" , "103" , "10.3" , "0.65" , "0.07" ,
 "Biax-CH17-UP2" , "1.96" , "25.0" , "121" , "12.1" , "0.74" , "0.07" ,
 "Biax-CH17-UP2" , "1.96" , "25.0" , "138" , "13.8" , "0.89" , "0.09" ,
 "Biax-CH17-UP2" , "1.96" , "25.0" , "138" , "13.8" , "0.98" , "0.10" ,
 "Biax-CH17-UP2" , "1.96" , "25.0" , "138" , "13.8" , "1.02" , "0.10" ,
 "Biax-CH17-UP2" , "1.96" , "25.0" , "172" , "17.2" , "1.17" , "0.12" ,
 "Biax-CH17-UP2" , "1.96" , "25.0" , "172" , "17.2" , "1.20" , "0.12" ,
 "Biax-CH17-UP2" , "1.96" , "25.0" , "172" , "17.2" , "1.26" , "0.13" ,
 "Biax-CH17-UP2" , "1.96" , "25.0" , "207" , "20.7" , "1.40" , "0.14" ,
 "Biax-CH17-UP2" , "1.96" , "25.0" , "207" , "20.7" , "1.53" , "0.15" ,
 "Biax-CH17-UP2" , "1.96" , "25.0" , "207" , "20.7" , "1.70" , "0.17" ,
 "MD-DD9-UP2" , "2.03" , "22.0" , "207" , "20.7" , "0.60" , "0.06" ,
 "MD-DD9-UP2" , "2.03" , "22.0" , "345" , "34.5" , "0.93" , "0.09" ,
 "MD-DD9-UP2" , "2.03" , "22.0" , "345" , "34.5" , "1.04" , "0.10" ,
 "MD-DD9-UP2" , "2.03" , "22.0" , "414" , "41.4" , "1.20" , "0.12" ,
 "MD-DD9-UP2" , "2.03" , "22.0" , "414" , "41.4" , "1.23" , "0.12" ,
 "MD-DD9-UP2" , "2.03" , "22.0" , "483" , "48.3" , "1.36" , "0.14" ,
 "MD-DD9-UP2" , "2.03" , "22.0" , "483" , "48.3" , "1.42" , "0.14" ,
 "Biax-M9.6/35%/BB600/G -prepreg" , "2.07" , "25.0" , "51.7" , "5.17" , "0.52" , "0.05" ,
 "Biax-M9.6/35%/BB600/G -prepreg" , "2.07" , "25.0" , "69.0" , "6.90" , "0.69" , "0.07" ,
 "Biax-M9.6/35%/BB600/G -prepreg" , "2.07" , "25.0" , "69.0" , "6.90" , "0.79" , "0.08" ,
 "Biax-M9.6/35%/BB600/G -prepreg" , "2.07" , "25.0" , "69.0" , "6.90" , "0.80" , "0.08" ,
 "Biax-M9.6/35%/BB600/G -prepreg" , "2.07" , "25.0" , "86.2" , "8.62" , "1.03" , "0.10" ,
 "Biax-M9.6/35%/BB600/G -prepreg" , "2.07" , "25.0" , "86.2" , "8.62" , "1.08" , "0.11" ,
 "Biax-M9.6/35%/BB600/G -prepreg" , "2.07" , "25.0" , "86.2" , "8.62" , "1.15" , "0.12" ,
 "MD-DD7-UP2" , "2.11" , "22.0" , "414" , "41.4" , "1.43" , "0.14" ,
 "MD-DD7-UP2" , "2.11" , "22.0" , "483" , "48.3" , "1.48" , "0.15" ,
 "MD-DD7-UP2" , "2.11" , "22.0" , "483" , "48.3" , "1.52" , "0.15" ,
 "MD-DD13-UP2" , "2.13" , "22.0" , "207" , "20.7" , "0.77" , "0.08" ,
 "MD-DD13-UP2" , "2.13" , "22.0" , "276" , "27.6" , "0.89" , "0.09" ,
 "MD-DD13-UP2" , "2.13" , "22.0" , "276" , "27.6" , "0.91" , "0.09" ,
 "MD-DD13-UP2" , "2.13" , "22.0" , "276" , "27.6" , "0.97" , "0.10" ,
 "MD-DD13-UP2" , "2.13" , "22.0" , "345" , "34.5" , "1.15" , "0.12" ,
 "MD-DD13-UP2" , "2.13" , "22.0" , "345" , "34.5" , "1.26" , "0.13" ,
 "MD-DD13-UP2" , "2.13" , "22.0" , "414" , "41.4" , "1.39" , "0.14" ,
 "MD-DD13-UP2" , "2.13" , "22.0" , "345" , "34.5" , "1.49" , "0.15" ,
 "MD-DD13-UP2" , "2.13" , "22.0" , "414" , "41.4" , "1.60" , "0.16" ,
 "Biax-CH9-UP2" , "2.13" , "25.0" , "52" , "5.2" , "0.46" , "0.05" ,
 "Biax-CH9-UP2" , "2.13" , "25.0" , "52" , "5.2" , "0.54" , "0.05" ,
 "Biax-CH9-UP2" , "2.13" , "25.0" , "69" , "6.9" , "0.83" , "0.08" ,
 "Biax-CH9-UP2" , "2.13" , "25.0" , "69" , "6.9" , "0.90" , "0.09" ,
 "Biax-CH9-UP2" , "2.13" , "25.0" , "69" , "6.9" , "0.97" , "0.10" ,
 "Biax-CH9-UP2" , "2.13" , "25.0" , "86" , "8.6" , "1.17" , "0.12" ,
 "Biax-CH9-UP2" , "2.13" , "25.0" , "86" , "8.6" , "1.30" , "0.13" ,
 "Biax-CH9-UP2" , "2.13" , "25.0" , "86" , "8.6" , "1.32" , "0.13" ,
 "Biax-CH9-UP2" , "2.13" , "25.0" , "103" , "10.3" , "1.70" , "0.17" ,
 "Biax-CH9-UP2" , "2.13" , "25.0" , "103" , "10.3" , "1.80" , "0.18" ,
 "Biax-CH9-UP2" , "2.13" , "25.0" , "103" , "10.3" , "2.00" , "0.20" ,
 "Biax-CH6-UP2" , "2.26" , "25.0" , "121" , "12.1" , "0.59" , "0.06" ,
 "Biax-CH6-UP2" , "2.26" , "25.0" , "138" , "13.8" , "0.67" , "0.07" ,
 "Biax-CH6-UP2" , "2.26" , "25.0" , "138" , "13.8" , "0.69" , "0.07" ,
 "Biax-CH6-UP2" , "2.26" , "25.0" , "172" , "17.2" , "0.86" , "0.09" ,
 "Biax-CH6-UP2" , "2.26" , "25.0" , "172" , "17.2" , "0.87" , "0.09" ,
 "Biax-CH6-UP2" , "2.26" , "25.0" , "207" , "20.7" , "1.04" , "0.10" ,
 "Biax-CH6-UP2" , "2.26" , "25.0" , "207" , "20.7" , "1.06" , "0.11" ,
 "Biax-CH6-UP2" , "2.26" , "25.0" , "241" , "24.1" , "1.29" , "0.13" ,
 "Biax-CH6-UP2" , "2.26" , "25.0" , "241" , "24.1" , "1.30" , "0.13" ,
 "Biax-CH6-UP2" , "2.26" , "25.0" , "276" , "27.6" , "1.41" , "0.14" ,
 "Biax-CH6-UP2" , "2.26" , "25.0" , "276" , "27.6" , "1.60" , "0.16" ,
 "Biax-CH6-UP2" , "2.26" , "25.0" , "276" , "27.6" , "1.64" , "0.16" ,
 "Biax-CH6-UP2" , "2.26" , "25.0" , "310" , "31.0" , "1.76" , "0.18" ,
 "Biax-CH6-UP2" , "2.26" , "25.0" , "310" , "31.0" , "1.78" , "0.18" ,
 "Biax-CH6-UP2" , "2.26" , "25.0" , "310" , "31.0" , "1.81" , "0.18" ,
 "Biax-CH6-UP2" , "2.26" , "25.0" , "345" , "34.5" , "2.04" , "0.20" ,
 "Biax-CH6-UP2" , "2.26" , "25.0" , "345" , "34.5" , "2.11" , "0.21" ,
 "Biax-CH6-UP2" , "2.26" , "25.0" , "345" , "34.5" , "2.24" , "0.22" ,
 "MD-DD4-UP2" , "2.36" , "22.0" , "207" , "20.7" , "0.66" , "0.07" ,
 "MD-DD4-UP2" , "2.36" , "22.0" , "207" , "20.7" , "0.73" , "0.07" ,
 "MD-DD4-UP2" , "2.36" , "22.0" , "276" , "27.6" , "0.84" , "0.08" ,
 "MD-DD4-UP2" , "2.36" , "22.0" , "276" , "27.6" , "0.97" , "0.10" ,
 "MD-DD4-UP2" , "2.36" , "22.0" , "345" , "34.5" , "0.99" , "0.10" ,
 "MD-DD4-UP2" , "2.36" , "22.0" , "276" , "27.6" , "1.00" , "0.10" ,
 "MD-DD4-UP2" , "2.36" , "22.0" , "345" , "34.5" , "1.02" , "0.10" ,
 "MD-DD4-UP2" , "2.36" , "22.0" , "414" , "41.4" , "1.28" , "0.13" ,
 "MD-DD4-UP2" , "2.36" , "22.0" , "414" , "41.4" , "1.35" , "0.14" ,
 "MD-DD4-UP2" , "2.36" , "22.0" , "414" , "41.4" , "1.41" , "0.14" ,
 "MD-DD4-UP2" , "2.36" , "22.0" , "517" , "51.7" , "1.46" , "0.15" ,
 "Biax-CH16-UP2" , "2.36" , "25.0" , "103" , "10.3" , "0.66" , "0.07" ,
 "Biax-CH16-UP2" , "2.36" , "25.0" , "121" , "12.1" , "0.75" , "0.08" ,
 "Biax-CH16-UP2" , "2.36" , "25.0" , "138" , "13.8" , "0.89" , "0.09" ,
 "Biax-CH16-UP2" , "2.36" , "25.0" , "138" , "13.8" , "0.93" , "0.09" ,
 "Biax-CH16-UP2" , "2.36" , "25.0" , "138" , "13.8" , "0.95" , "0.10" ,
 "Biax-CH16-UP2" , "2.36" , "25.0" , "172" , "17.2" , "1.01" , "0.10" ,
 "Biax-CH16-UP2" , "2.36" , "25.0" , "172" , "17.2" , "1.07" , "0.11" ,
 "Biax-CH16-UP2" , "2.36" , "25.0" , "172" , "17.2" , "1.21" , "0.12" ,
 "Biax-CH16-UP2" , "2.36" , "25.0" , "207" , "20.7" , "1.48" , "0.15" ,
 "Biax-CH16-UP2" , "2.36" , "25.0" , "207" , "20.7" , "1.51" , "0.15" ,
 "Biax-CH16-UP2" , "2.36" , "25.0" , "207" , "20.7" , "1.59" , "0.16" ,
 "Biax-CH16-UP2" , "2.36" , "25.0" , "241" , "24.1" , "1.66" , "0.17" ,
 "Biax-CH16-UP2" , "2.36" , "25.0" , "241" , "24.1" , "1.73" , "0.17" ,
 "Biax-CH16-UP2" , "2.36" , "25.0" , "241" , "24.1" , "1.89" , "0.19" ,
 "MD-DD12-UP2" , "2.40" , "22.0" , "241" , "24.1" , "0.90" , "0.09" ,
 "MD-DD12-UP2" , "2.40" , "22.0" , "276" , "27.6" , "0.94" , "0.09" ,
 "MD-DD12-UP2" , "2.40" , "22.0" , "276" , "27.6" , "1.05" , "0.11" ,
 "MD-DD12-UP2" , "2.40" , "22.0" , "276" , "27.6" , "1.12" , "0.11" ,
 "MD-DD12-UP2" , "2.40" , "22.0" , "345" , "34.5" , "1.42" , "0.14" ,
 "MD-DD12-UP2" , "2.40" , "22.0" , "345" , "34.5" , "1.46" , "0.15" ,
 "MD-DD12-UP2" , "2.40" , "22.0" , "345" , "34.5" , "1.49" , "0.15" ,
 "MD-DD12-UP2" , "2.40" , "22.0" , "414" , "41.4" , "1.53" , "0.15" ,
 "Biax-CH11-UP2" , "2.41" , "25.0" , "52" , "5.2" , "0.42" , "0.04" ,
 "Biax-CH11-UP2" , "2.41" , "25.0" , "59" , "5.9" , "0.48" , "0.05" ,
 "Biax-CH11-UP2" , "2.41" , "25.0" , "59" , "5.9" , "0.49" , "0.05" ,
 "Biax-CH11-UP2" , "2.41" , "25.0" , "59" , "5.9" , "0.51" , "0.05" ,
 "Biax-CH11-UP2" , "2.41" , "25.0" , "69" , "6.9" , "0.58" , "0.06" ,
 "Biax-CH11-UP2" , "2.41" , "25.0" , "69" , "6.9" , "0.60" , "0.06" ,
 "Biax-CH11-UP2" , "2.41" , "25.0" , "69" , "6.9" , "0.73" , "0.07" ,
 "Biax-CH11-UP2" , "2.41" , "25.0" , "86" , "8.6" , "0.97" , "0.10" ,
 "Biax-CH11-UP2" , "2.41" , "25.0" , "86" , "8.6" , "0.98" , "0.10" ,
 "Biax-CH11-UP2" , "2.41" , "25.0" , "86" , "8.6" , "1.00" , "0.10" ,
 "MD-GGP2-prepreg" , "2.41" , "25.0" , "446" , "44.6" , "1.23" , "0.12" ,
 "MD-GGP2-prepreg" , "2.41" , "25.0" , "517" , "51.7" , "1.42" , "0.14" ,
 "MD-GGP2-prepreg" , "2.41" , "25.0" , "758" , "75.8" , "2.14" , "0.21" ,
 "MD-GGP2-prepreg" , "2.41" , "25.0" , "758" , "75.8" , "2.33" , "0.23" ,
 "MD-CC-UP2" , "2.44" , "25.0" , "172" , "17.2" , "0.74" , "0.07" ,
 "MD-CC-UP2" , "2.44" , "25.0" , "172" , "17.2" , "0.84" , "0.08" ,
 "MD-CC-UP2" , "2.44" , "25.0" , "207" , "20.7" , "0.99" , "0.10" ,
 "MD-CC-UP2" , "2.44" , "25.0" , "207" , "20.7" , "1.00" , "0.10" ,
 "MD-CC-UP2" , "2.44" , "25.0" , "207" , "20.7" , "1.02" , "0.10" ,
 "MD-CC-UP2" , "2.44" , "25.0" , "207" , "20.7" , "1.05" , "0.11" ,
 "MD-CC-UP2" , "2.44" , "25.0" , "241" , "24.1" , "1.08" , "0.11" ,
 "MD-CC-UP2" , "2.44" , "25.0" , "241" , "24.1" , "1.12" , "0.11" ,
 "MD-CC-UP2" , "2.44" , "25.0" , "241" , "24.1" , "1.14" , "0.11" ,
 "MD-CC-UP2" , "2.44" , "25.0" , "276" , "27.6" , "1.30" , "0.13" ,
 "MD-CC-UP2" , "2.44" , "25.0" , "276" , "27.6" , "1.47" , "0.15" ,
 "MD-CC-UP2" , "2.44" , "25.0" , "276" , "27.6" , "1.55" , "0.16" ,
 "MD-CC-UP2" , "2.44" , "25.0" , "345" , "34.5" , "1.63" , "0.16" ,
 "MD-CC-UP2" , "2.44" , "25.0" , "345" , "34.5" , "1.79" , "0.18" ,
 "MD-CC-UP2" , "2.44" , "25.0" , "345" , "34.5" , "1.84" , "0.18" ,
 "MD-GG-UP2" , "2.46" , "22.0" , "345" , "34.5" , "1.26" , "0.13" ,
 "MD-GG-UP2" , "2.46" , "22.0" , "345" , "34.5" , "1.31" , "0.13" ,
 "MD-GG-UP2" , "2.46" , "22.0" , "345" , "34.5" , "1.35" , "0.14" ,
 "MD-GG-UP2" , "2.46" , "22.0" , "414" , "41.4" , "1.68" , "0.17" ,
 "MD-GG-UP2" , "2.46" , "22.0" , "414" , "41.4" , "1.73" , "0.17" ,
 "MD-GG-UP2" , "2.46" , "22.0" , "483" , "48.3" , "1.97" , "0.20" ,
 "MD-GG-UP2" , "2.46" , "22.0" , "483" , "48.3" , "2.00" , "0.20" ,
 "MD-GG-UP2" , "2.46" , "22.0" , "483" , "48.3" , "2.01" , "0.20" ,
 "UNI-L" , "2.46" , "25.0" , "276" , "27.6" , "0.74" , "0.07" ,
 "UNI-L" , "2.46" , "25.0" , "276" , "27.6" , "0.87" , "0.09" ,
 "UNI-L" , "2.46" , "25.0" , "325" , "32.5" , "0.91" , "0.09" ,
 "UNI-L" , "2.46" , "25.0" , "345" , "34.5" , "0.91" , "0.09" ,
 "UNI-L" , "2.46" , "25.0" , "345" , "34.5" , "0.92" , "0.09" ,
 "UNI-L" , "2.46" , "25.0" , "259" , "25.9" , "0.93" , "0.09" ,
 "UNI-L" , "2.46" , "25.0" , "266" , "26.6" , "0.97" , "0.10" ,
 "UNI-L" , "2.46" , "25.0" , "414" , "41.0" , "1.03" , "0.10" ,
 "UNI-L" , "2.46" , "25.0" , "414" , "41.0" , "1.09" , "0.11" ,
 "UNI-L" , "2.46" , "25.0" , "414" , "41.0" , "1.10" , "0.11" ,
 "UNI-L" , "2.46" , "25.0" , "410" , "41.0" , "1.18" , "0.12" ,
 "UNI-L" , "2.46" , "25.0" , "406" , "40.6" , "1.32" , "0.13" ,
 "MD-EECP" , "2.48" , "20.0" , "172" , "17.2" , "0.68" , "0.07" ,
 "MD-EECP" , "2.48" , "20.0" , "207" , "20.7" , "0.76" , "0.08" ,
 "MD-EECP" , "2.48" , "20.0" , "207" , "20.7" , "0.77" , "0.08" ,
 "MD-EECP" , "2.48" , "20.0" , "276" , "27.6" , "1.04" , "0.10" ,
 "MD-EECP" , "2.48" , "20.0" , "276" , "27.6" , "1.07" , "0.11" ,
 "MD-EECP" , "2.48" , "20.0" , "276" , "27.6" , "1.08" , "0.11" ,
 "MD-EECP" , "2.48" , "20.0" , "345" , "34.5" , "1.35" , "0.14" ,
 "MD-EECP" , "2.48" , "20.0" , "345" , "34.5" , "1.41" , "0.14" ,
 "MD-EECP" , "2.48" , "20.0" , "345" , "34.5" , "1.49" , "0.15" ,
 "Biax-CH14-UP2" , "2.49" , "25.0" , "138" , "13.8" , "0.73" , "0.07" ,
 "Biax-CH14-UP2" , "2.49" , "25.0" , "172" , "17.2" , "0.84" , "0.08" ,
 "Biax-CH14-UP2" , "2.49" , "25.0" , "172" , "17.2" , "0.89" , "0.09" ,
 "Biax-CH14-UP2" , "2.49" , "25.0" , "172" , "17.2" , "0.90" , "0.09" ,
 "Biax-CH14-UP2" , "2.49" , "25.0" , "207" , "20.7" , "1.00" , "0.10" ,
 "Biax-CH14-UP2" , "2.49" , "25.0" , "207" , "20.7" , "1.10" , "0.11" ,
 "Biax-CH14-UP2" , "2.49" , "25.0" , "207" , "20.7" , "1.12" , "0.11" ,
 "Biax-CH14-UP2" , "2.49" , "25.0" , "276" , "27.6" , "1.56" , "0.16" ,
 "Biax-CH14-UP2" , "2.49" , "25.0" , "276" , "27.6" , "1.65" , "0.17" ,
 "Biax-CH14-UP2" , "2.49" , "25.0" , "345" , "34.5" , "1.87" , "0.19" ,
 "Biax-CH14-UP2" , "2.49" , "25.0" , "345" , "34.5" , "2.05" , "0.21" ,
 "Biax-CH14-UP2" , "2.49" , "25.0" , "345" , "34.5" , "2.17" , "0.22" ,
 "Biax-CH15-UP2" , "2.49" , "25.0" , "121" , "12.1" , "0.88" , "0.09" ,
 "Biax-CH15-UP2" , "2.49" , "25.0" , "138" , "13.8" , "0.99" , "0.10" ,
 "Biax-CH15-UP2" , "2.49" , "25.0" , "138" , "13.8" , "1.01" , "0.10" ,
 "Biax-CH15-UP2" , "2.49" , "25.0" , "138" , "13.8" , "1.07" , "0.11" ,
 "Biax-CH15-UP2" , "2.49" , "25.0" , "172" , "17.2" , "1.44" , "0.14" ,
 "Biax-CH15-UP2" , "2.49" , "25.0" , "172" , "17.2" , "1.56" , "0.16" ,
 "Biax-CH15-UP2" , "2.49" , "25.0" , "172" , "17.2" , "1.58" , "0.16" ,
 "Biax-CH15-UP2" , "2.49" , "25.0" , "207" , "20.7" , "1.87" , "0.19" ,
 "Biax-CH15-UP2" , "2.49" , "25.0" , "207" , "20.7" , "2.09" , "0.21" ,
 "Biax-CH15-UP2" , "2.49" , "25.0" , "207" , "20.7" , "2.10" , "0.21" ,
 "MD-DD24-UP2" , "2.59" , "22.0" , "345" , "34.5" , "0.15" , "0.15" ,
 "MD-DD24-UP2" , "2.59" , "22.0" , "207" , "20.7" , "0.88" , "0.09" ,
 "MD-DD24-UP2" , "2.59" , "22.0" , "241" , "24.1" , "1.08" , "0.11" ,
 "MD-DD24-UP2" , "2.59" , "22.0" , "241" , "24.1" , "1.12" , "0.11" ,
 "MD-DD24-UP2" , "2.59" , "22.0" , "276" , "27.6" , "1.31" , "0.13" ,
 "MD-DD24-UP2" , "2.59" , "22.0" , "345" , "34.5" , "1.50" , "0.15" ,
 "MD-DD26-UP2" , "2.61" , "22.0" , "241" , "24.1" , "0.80" , "0.08" ,
 "MD-DD26-UP2" , "2.61" , "22.0" , "241" , "24.1" , "0.83" , "0.08" ,
 "MD-DD26-UP2" , "2.61" , "22.0" , "241" , "24.1" , "0.90" , "0.09" ,
 "MD-DD26-UP2" , "2.61" , "22.0" , "345" , "34.5" , "1.20" , "0.12" ,
 "MD-DD26-UP2" , "2.61" , "22.0" , "345" , "34.5" , "1.24" , "0.12" ,
 "MD-DD26-UP2" , "2.61" , "22.0" , "345" , "34.5" , "1.25" , "0.13" ,
 "MD-DD26-UP2" , "2.61" , "22.0" , "414" , "41.4" , "1.45" , "0.15" ,
 "MD-DD26-UP2" , "2.61" , "22.0" , "414" , "41.4" , "1.53" , "0.15" ,
 "MD-DD2A-UP2" , "2.61" , "22.0" , "276" , "27.6" , "0.99" , "0.10" ,
 "MD-DD2A-UP2" , "2.61" , "22.0" , "276" , "27.6" , "1.02" , "0.10" ,
 "MD-DD2A-UP2" , "2.61" , "22.0" , "345" , "34.5" , "1.28" , "0.13" ,
 "MD-DD2A-UP2" , "2.61" , "22.0" , "345" , "34.5" , "1.29" , "0.13" ,
 "MD-DD2A-UP2" , "2.61" , "22.0" , "345" , "34.5" , "1.33" , "0.13" ,
 "MD-DD8A-UP2" , "2.61" , "22.0" , "345" , "34.5" , "1.15" , "0.12" ,
 "MD-DD8A-UP2" , "2.61" , "22.0" , "345" , "34.5" , "1.22" , "0.12" ,
 "MD-DD8A-UP2" , "2.61" , "22.0" , "345" , "34.5" , "1.27" , "0.13" ,
 "MD-DD2A-UP2" , "2.61" , "25.0" , "276" , "27.6" , "1.00" , "0.10" ,
 "MD-DD2-UP2" , "2.64" , "22.0" , "276" , "27.6" , "1.08" , "0.11" ,
 "MD-DD2-UP2" , "2.64" , "22.0" , "276" , "27.6" , "1.10" , "0.11" ,
 "MD-DD2-UP2" , "2.64" , "22.0" , "276" , "27.6" , "1.11" , "0.11" ,
 "MD-DD2-UP2" , "2.64" , "22.0" , "345" , "34.5" , "1.19" , "0.12" ,
 "MD-DD2-UP2" , "2.64" , "22.0" , "345" , "34.5" , "1.23" , "0.12" ,
 "MD-DD2-UP2" , "2.64" , "22.0" , "345" , "34.5" , "1.27" , "0.13" ,
 "MD-DD2-UP2" , "2.64" , "22.0" , "414" , "41.4" , "1.61" , "0.16" ,
 "MD-DD2-UP2" , "2.64" , "22.0" , "483" , "48.3" , "1.80" , "0.18" ,
 "MD-DD2-UP2" , "2.64" , "22.0" , "483" , "48.3" , "1.85" , "0.19" ,
 "MD-DD8B-UP2" , "2.64" , "22.0" , "345" , "34.5" , "1.22" , "0.12" ,
 "MD-DD8B-UP2" , "2.64" , "22.0" , "345" , "34.5" , "1.29" , "0.13" ,
 "MD-DD8B-UP2" , "2.64" , "22.0" , "345" , "34.5" , "1.37" , "0.14" ,
 "MD-DD2-UP2" , "2.64" , "25.0" , "414" , "41.4" , "1.52" , "0.15" ,
 "UNI-D092D-UP2" , "2.64" , "25.0" , "345" , "34.5" , "1.30" , "0.13" ,
 "UNI-D092D-UP2" , "2.64" , "25.0" , "345" , "34.5" , "1.35" , "0.14" ,
 "UNI-D092D-UP2" , "2.64" , "25.0" , "345" , "34.5" , "1.42" , "0.14" ,
 "UNI-D092D-UP2" , "2.64" , "25.0" , "414" , "41.4" , "1.51" , "0.15" ,
 "UNI-D092D-UP2" , "2.64" , "25.0" , "414" , "41.4" , "1.63" , "0.16" ,
 "UNI-D092D-UP2" , "2.64" , "25.0" , "482" , "48.2" , "1.98" , "0.20" ,
 "UNI-D092D-UP2" , "2.64" , "25.0" , "482" , "48.2" , "2.04" , "0.20" ,
 "MD-DD20A-UP2" , "2.66" , "22.0" , "138" , "13.8" , "0.60" , "0.06" ,
 "MD-DD20A-UP2" , "2.66" , "22.0" , "207" , "20.7" , "0.80" , "0.08" ,
 "MD-DD20A-UP2" , "2.66" , "22.0" , "207" , "20.7" , "0.83" , "0.08" ,
 "MD-DD20A-UP2" , "2.66" , "22.0" , "207" , "20.7" , "0.88" , "0.09" ,
 "MD-DD20A-UP2" , "2.66" , "22.0" , "310" , "31.0" , "1.35" , "0.14" ,
 "MD-DD20A-UP2" , "2.66" , "22.0" , "310" , "31.0" , "1.41" , "0.14" ,
 "MD-Hybrid CG-VE" , "2.66" , "25.0" , "414" , "41.4" , "0.56" , "0.06" ,
 "MD-Hybrid CG-VE" , "2.66" , "25.0" , "414" , "41.4" , "0.59" , "0.06" ,
 "MD-Hybrid CG-VE" , "2.66" , "25.0" , "483" , "48.3" , "0.73" , "0.07" ,
 "MD-Hybrid CG-VE" , "2.66" , "25.0" , "552" , "55.2" , "0.79" , "0.08" ,
 "MD-Hybrid CG-VE" , "2.66" , "25.0" , "552" , "55.2" , "0.81" , "0.08" ,
 "MD-Hybrid CG-VE" , "2.66" , "25.0" , "552" , "55.2" , "0.89" , "0.09" ,
 "MD-Hybrid CG-VE" , "2.66" , "25.0" , "690" , "69.0" , "0.94" , "0.09" ,
 "MD-Hybrid CG-VE" , "2.66" , "25.0" , "690" , "69.0" , "1.02" , "0.10" ,
 "MD-Hybrid CG-VE" , "2.66" , "25.0" , "690" , "69.0" , "1.04" , "0.10" ,
 "MD-DD-UP2" , "2.67" , "22.0" , "207" , "20.7" , "0.63" , "0.06" ,
 "MD-DD-UP2" , "2.67" , "22.0" , "207" , "20.7" , "0.68" , "0.07" ,
 "MD-DD-UP2" , "2.67" , "22.0" , "276" , "27.6" , "0.78" , "0.08" ,
 "MD-DD-UP2" , "2.67" , "22.0" , "276" , "27.6" , "0.92" , "0.09" ,
 "MD-DD-UP2" , "2.67" , "22.0" , "345" , "34.5" , "1.06" , "0.11" ,
 "MD-DD-UP2" , "2.67" , "22.0" , "345" , "34.5" , "1.14" , "0.11" ,
 "MD-DD-UP2" , "2.67" , "22.0" , "414" , "41.4" , "1.27" , "0.13" ,
 "MD-DD-UP2" , "2.67" , "22.0" , "414" , "41.4" , "1.32" , "0.13" ,
 "MD-DD-UP2" , "2.67" , "22.0" , "483" , "48.3" , "1.56" , "0.16" ,
 "MD-DD-UP2" , "2.67" , "22.0" , "483" , "48.3" , "1.58" , "0.16" ,
 "MD-DD-UP2" , "2.67" , "22.0" , "552" , "55.2" , "1.70" , "0.17" ,
 "MD-DD-UP2" , "2.67" , "22.0" , "552" , "55.2" , "1.76" , "0.18" ,
 "MD-DD-UP2" , "2.67" , "22.0" , "552" , "55.2" , "1.90" , "0.19" ,
 "MD-DD8-UP2" , "2.67" , "22.0" , "483" , "48.3" , "1.31" , "0.13" ,
 "MD-DD8-UP2" , "2.67" , "22.0" , "414" , "41.4" , "1.88" , "0.19" ,
 "MD-BB-UP2" , "2.67" , "25.0" , "193" , "19.3" , "0.78" , "0.08" ,
 "MD-BB-UP2" , "2.67" , "25.0" , "207" , "20.7" , "0.80" , "0.08" ,
 "MD-BB-UP2" , "2.67" , "25.0" , "207" , "20.7" , "0.81" , "0.08" ,
 "MD-BB-UP2" , "2.67" , "25.0" , "193" , "19.3" , "0.82" , "0.08" ,
 "MD-BB-UP2" , "2.67" , "25.0" , "193" , "19.3" , "0.84" , "0.08" ,
 "MD-BB-UP2" , "2.67" , "25.0" , "207" , "20.7" , "0.85" , "0.09" ,
 "MD-BB-UP2" , "2.67" , "25.0" , "241" , "24.1" , "1.02" , "0.10" ,
 "MD-BB-UP2" , "2.67" , "25.0" , "241" , "24.1" , "1.09" , "0.11" ,
 "MD-BB-UP2" , "2.67" , "25.0" , "276" , "27.6" , "1.09" , "0.11" ,
 "MD-BB-UP2" , "2.67" , "25.0" , "241" , "24.1" , "1.12" , "0.11" ,
 "MD-BB-UP2" , "2.67" , "25.0" , "276" , "27.6" , "1.14" , "0.11" ,
 "MD-BB-UP2" , "2.67" , "25.0" , "276" , "27.6" , "1.20" , "0.12" ,
 "MD-BB-UP2" , "2.67" , "25.0" , "345" , "34.5" , "1.23" , "0.12" ,
 "MD-BB-UP2" , "2.67" , "25.0" , "345" , "34.5" , "1.26" , "0.13" ,
 "MD-BB-UP2" , "2.67" , "25.0" , "345" , "34.5" , "1.45" , "0.15" ,
 "MD-BB-UP2" , "2.67" , "25.0" , "414" , "41.4" , "1.63" , "0.16" ,
 "MD-BB-UP2" , "2.67" , "25.0" , "414" , "41.4" , "1.71" , "0.17" ,
 "MD-BB-UP2" , "2.67" , "25.0" , "414" , "41.4" , "1.74" , "0.17" ,
 "MD-CC2-UP2" , "2.69" , "25.0" , "414" , "41.4" , "1.62" , "0.16" ,
 "UNI-D155B-UP2" , "2.70" , "25.0" , "345" , "34.5" , "1.02" , "0.10" ,
 "UNI-D155B-UP2" , "2.70" , "25.0" , "276" , "27.6" , "1.08" , "0.11" ,
 "UNI-D155B-UP2" , "2.70" , "25.0" , "345" , "34.5" , "1.10" , "0.11" ,
 "UNI-D155B-UP2" , "2.70" , "25.0" , "414" , "41.4" , "1.13" , "0.11" ,
 "UNI-D155B-UP2" , "2.70" , "25.0" , "345" , "34.5" , "1.15" , "0.12" ,
 "UNI-D155B-UP2" , "2.70" , "25.0" , "345" , "34.5" , "1.19" , "0.12" ,
 "UNI-D155B-UP2" , "2.70" , "25.0" , "414" , "41.4" , "1.28" , "0.13" ,
 "UNI-D155B-UP2" , "2.70" , "25.0" , "414" , "41.4" , "1.34" , "0.13" ,
 "UNI-D155B-UP2" , "2.70" , "25.0" , "414" , "41.4" , "1.44" , "0.14" ,
 "UNI-D155B-UP2" , "2.70" , "25.0" , "483" , "48.3" , "1.46" , "0.15" ,
 "UNI-D155B-UP2" , "2.70" , "25.0" , "483" , "48.3" , "1.48" , "0.15" ,
 "UNI-D155B-UP2" , "2.70" , "25.0" , "414" , "41.4" , "1.49" , "0.15" ,
 "UNI-D155B-UP2" , "2.70" , "25.0" , "483" , "48.3" , "1.59" , "0.16" ,
 "UNI-D155B-UP2" , "2.70" , "25.0" , "552" , "55.2" , "1.71" , "0.17" ,
 "UNI-D155B-UP2" , "2.70" , "25.0" , "552" , "55.2" , "1.73" , "0.17" ,
 "UNI-D155B-UP2" , "2.70" , "25.0" , "552" , "55.2" , "1.82" , "0.18" ,
 "UNI-D155B-UP2" , "2.70" , "25.0" , "552" , "55.2" , "1.83" , "0.18" ,
 "UNI-D155B-UP2" , "2.70" , "25.0" , "552" , "55.2" , "1.86" , "0.19" ,
 "UNI-D155B-UP2" , "2.70" , "25.0" , "552" , "55.2" , "1.92" , "0.19" ,
 "UNI-D155B-UP2" , "2.70" , "25.0" , "690" , "69.0" , "2.32" , "0.23" ,
 "MD-DD14-UP2" , "2.71" , "22.0" , "207" , "20.7" , "0.78" , "0.08" ,
 "MD-DD14-UP2" , "2.71" , "22.0" , "207" , "20.7" , "0.80" , "0.08" ,
 "MD-DD14-UP2" , "2.71" , "22.0" , "207" , "20.7" , "0.85" , "0.09" ,
 "MD-DD14-UP2" , "2.71" , "22.0" , "276" , "27.6" , "1.09" , "0.11" ,
 "MD-DD14-UP2" , "2.71" , "22.0" , "276" , "27.6" , "1.13" , "0.11" ,
 "MD-DD14-UP2" , "2.71" , "22.0" , "276" , "27.6" , "1.20" , "0.12" ,
 "MD-DD14-UP2" , "2.71" , "22.0" , "345" , "34.5" , "1.38" , "0.14" ,
 "MD-DD14-UP2" , "2.71" , "22.0" , "345" , "34.5" , "1.48" , "0.15" ,
 "MD-DD14-UP2" , "2.71" , "22.0" , "345" , "34.5" , "1.56" , "0.16" ,
 "UNI-D092B-UP2" , "2.76" , "25.0" , "345" , "34.5" , "0.98" , "0.10" ,
 "UNI-D092B-UP2" , "2.76" , "25.0" , "345" , "34.5" , "1.02" , "0.10" ,
 "UNI-D092B-UP2" , "2.76" , "25.0" , "345" , "34.5" , "1.04" , "0.10" ,
 "UNI-D092B-UP2" , "2.76" , "25.0" , "345" , "34.5" , "1.06" , "0.11" ,
 "UNI-D092B-UP2" , "2.76" , "25.0" , "345" , "34.5" , "1.09" , "0.11" ,
 "UNI-D092B-UP2" , "2.76" , "25.0" , "414" , "41.4" , "1.13" , "0.11" ,
 "UNI-D092B-UP2" , "2.76" , "25.0" , "414" , "41.4" , "1.21" , "0.12" ,
 "UNI-D092B-UP2" , "2.76" , "25.0" , "414" , "41.4" , "1.22" , "0.12" ,
 "UNI-D092B-UP2" , "2.76" , "25.0" , "414" , "41.4" , "1.25" , "0.13" ,
 "UNI-D092B-UP2" , "2.76" , "25.0" , "414" , "41.4" , "1.26" , "0.13" ,
 "UNI-D092B-UP2" , "2.76" , "25.0" , "414" , "41.4" , "1.30" , "0.13" ,
 "UNI-D092B-UP2" , "2.76" , "25.0" , "552" , "55.2" , "1.60" , "0.16" ,
 "UNI-D092B-UP2" , "2.76" , "25.0" , "552" , "55.2" , "1.62" , "0.16" ,
 "UNI-D092B-UP2" , "2.76" , "25.0" , "552" , "55.2" , "1.63" , "0.16" ,
 "UNI-D092B-UP2" , "2.76" , "25.0" , "552" , "55.2" , "1.70" , "0.17" ,
 "UNI-D092B-UP2" , "2.76" , "25.0" , "552" , "55.2" , "1.71" , "0.17" ,
 "MD-DD18A-UP2" , "2.78" , "25.0" , "190" , "19" , "0.95" , "0.10" ,
 "MD-DD18A-UP2" , "2.78" , "25.0" , "207" , "20.7" , "0.99" , "0.10" ,
 "MD-DD18A-UP2" , "2.78" , "25.0" , "207" , "20.7" , "1.15" , "0.12" ,
 "MD-DD18A-UP2" , "2.78" , "25.0" , "276" , "27.6" , "1.18" , "0.12" ,
 "MD-DD18A-UP2" , "2.78" , "25.0" , "276" , "27.6" , "1.22" , "0.12" ,
 "MD-DD18A-UP2" , "2.78" , "25.0" , "276" , "27.6" , "1.29" , "0.13" ,
 "MD-DD18A-UP2" , "2.78" , "25.0" , "345" , "34.5" , "1.55" , "0.16" ,
 "MD-DD18A-UP2" , "2.78" , "25.0" , "345" , "34.5" , "1.67" , "0.17" ,
 "MD-DD18A-UP2" , "2.78" , "25.0" , "345" , "34.5" , "1.79" , "0.18" ,
 "MD-DD18A-UP2" , "2.78" , "25.0" , "414" , "41.4" , "1.96" , "0.20" ,
 "MD-DD18A-UP2" , "2.78" , "25.0" , "414" , "41.4" , "2.00" , "0.20" ,
 "MD-DD18A-UP2" , "2.78" , "25.0" , "414" , "41.4" , "2.13" , "0.21" ,
 "MD-DD19A-UP2" , "2.78" , "25.0" , "17" , "1.7" , "0.16" , "0.02" ,
 "MD-DD19A-UP2" , "2.78" , "25.0" , "28" , "2.8" , "0.24" , "0.02" ,
 "MD-DD19A-UP2" , "2.78" , "25.0" , "28" , "2.8" , "0.26" , "0.03" ,
 "MD-DD19A-UP2" , "2.78" , "25.0" , "35" , "3.5" , "0.34" , "0.03" ,
 "MD-DD19A-UP2" , "2.78" , "25.0" , "38" , "3.8" , "0.37" , "0.04" ,
 "MD-DD19A-UP2" , "2.78" , "25.0" , "138" , "13.8" , "0.58" , "0.06" ,
 "MD-DD19A-UP2" , "2.78" , "25.0" , "172" , "17.2" , "0.83" , "0.08" ,
 "MD-DD19A-UP2" , "2.78" , "25.0" , "207" , "20.7" , "0.88" , "0.09" ,
 "MD-DD19A-UP2" , "2.78" , "25.0" , "207" , "20.7" , "0.96" , "0.10" ,
 "MD-DD19A-UP2" , "2.78" , "25.0" , "207" , "20.7" , "1.11" , "0.11" ,
 "MD-DD19A-UP2" , "2.78" , "25.0" , "276" , "27.6" , "1.34" , "0.13" ,
 "MD-DD19A-UP2" , "2.78" , "25.0" , "276" , "27.6" , "1.35" , "0.14" ,
 "MD-DD19A-UP2" , "2.78" , "25.0" , "276" , "27.6" , "1.36" , "0.14" ,
 "MD-DD19A-UP2" , "2.78" , "25.0" , "345" , "34.5" , "1.50" , "0.15" ,
 "MD-DD19A-UP2" , "2.78" , "25.0" , "345" , "34.5" , "1.61" , "0.16" ,
 "MD-DD19A-UP2" , "2.78" , "25.0" , "345" , "34.5" , "1.69" , "0.17" ,
 "MD-DD19B-UP2" , "2.78" , "25.0" , "207" , "20.7" , "0.78" , "0.08" ,
 "MD-DD19B-UP2" , "2.78" , "25.0" , "207" , "20.7" , "0.80" , "0.08" ,
 "MD-DD19B-UP2" , "2.78" , "25.0" , "207" , "20.7" , "0.88" , "0.09" ,
 "MD-DD19B-UP2" , "2.78" , "25.0" , "241" , "24.1" , "1.03" , "0.10" ,
 "MD-DD19B-UP2" , "2.78" , "25.0" , "241" , "24.1" , "1.07" , "0.11" ,
 "MD-DD19B-UP2" , "2.78" , "25.0" , "276" , "27.6" , "1.09" , "0.11" ,
 "MD-DD19B-UP2" , "2.78" , "25.0" , "276" , "27.6" , "1.13" , "0.11" ,
 "MD-DD19B-UP2" , "2.78" , "25.0" , "241" , "24.1" , "1.15" , "0.12" ,
 "MD-DD19B-UP2" , "2.78" , "25.0" , "276" , "27.6" , "1.20" , "0.12" ,
 "MD-DD19B-UP2" , "2.78" , "25.0" , "276" , "27.6" , "1.25" , "0.13" ,
 "UNI-D155G-UP2" , "2.81" , "25.0" , "276" , "27.6" , "0.62" , "0.06" ,
 "UNI-D155G-UP2" , "2.81" , "25.0" , "276" , "27.6" , "0.66" , "0.07" ,
 "UNI-D155G-UP2" , "2.81" , "25.0" , "345" , "34.5" , "0.66" , "0.07" ,
 "UNI-D155G-UP2" , "2.81" , "25.0" , "345" , "34.5" , "0.75" , "0.08" ,
 "UNI-D155G-UP2" , "2.81" , "25.0" , "345" , "34.5" , "0.78" , "0.08" ,
 "UNI-D155G-UP2" , "2.81" , "25.0" , "552" , "55.2" , "1.08" , "0.11" ,
 "UNI-D155G-UP2" , "2.81" , "25.0" , "552" , "55.2" , "1.13" , "0.11" ,
 "UNI-D155G-UP2" , "2.81" , "25.0" , "552" , "55.2" , "1.26" , "0.13" ,
 "UNI-D155G-UP2" , "2.81" , "25.0" , "690" , "69.0" , "1.39" , "0.14" ,
 "UNI-D155G-UP2" , "2.81" , "25.0" , "690" , "69.0" , "1.49" , "0.15" ,
 "UNI-D155G-UP2" , "2.81" , "25.0" , "690" , "69.0" , "1.53" , "0.15" ,
 "UNI-CA-VE2" , "2.82" , "18.0" , "862" , "86.2" , "0.68" , "0.07" ,
 "UNI-CA-VE2" , "2.82" , "18.0" , "862" , "86.2" , "0.70" , "0.07" ,
 "UNI-CA-VE2" , "2.82" , "18.0" , "1034" , "103.4" , "0.82" , "0.08" ,
 "UNI-CA-VE2" , "2.82" , "18.0" , "1207" , "120.7" , "0.90" , "0.09" ,
 "MD-DD17A-UP2" , "2.83" , "25.0" , "172" , "17.2" , "0.80" , "0.08" ,
 "MD-DD17A-UP2" , "2.83" , "25.0" , "190" , "19.0" , "0.86" , "0.09" ,
 "MD-DD17A-UP2" , "2.83" , "25.0" , "207" , "20.7" , "0.92" , "0.09" ,
 "MD-DD17A-UP2" , "2.83" , "25.0" , "190" , "19.0" , "0.94" , "0.09" ,
 "MD-DD17A-UP2" , "2.83" , "25.0" , "207" , "20.7" , "0.96" , "0.10" ,
 "MD-DD17A-UP2" , "2.83" , "25.0" , "207" , "20.7" , "0.97" , "0.10" ,
 "MD-DD17A-UP2" , "2.83" , "25.0" , "276" , "27.6" , "1.18" , "0.12" ,
 "MD-DD17A-UP2" , "2.83" , "25.0" , "276" , "27.6" , "1.20" , "0.12" ,
 "MD-DD17A-UP2" , "2.83" , "25.0" , "276" , "27.6" , "1.29" , "0.13" ,
 "MD-DD17A-UP2" , "2.83" , "25.0" , "276" , "27.6" , "1.30" , "0.13" ,
 "MD-DD17A-UP2" , "2.83" , "25.0" , "276" , "27.6" , "1.33" , "0.13" ,
 "MD-DD17A-UP2" , "2.83" , "25.0" , "345" , "34.5" , "1.52" , "0.15" ,
 "MD-DD17A-UP2" , "2.83" , "25.0" , "345" , "34.5" , "1.60" , "0.16" ,
 "MD-DD17A-UP2" , "2.83" , "25.0" , "345" , "34.5" , "1.64" , "0.16" ,
 "MD-DD17A-UP2" , "2.83" , "25.0" , "345" , "34.5" , "1.65" , "0.17" ,
 "MD-DD17A-UP2" , "2.83" , "25.0" , "345" , "34.5" , "1.70" , "0.17" ,
 "MD-DD17A-UP2" , "2.83" , "25.0" , "414" , "41.4" , "1.87" , "0.19" ,
 "MD-DD17A-UP2" , "2.83" , "25.0" , "414" , "41.4" , "1.88" , "0.19" ,
 "MD-DD17A-UP2" , "2.83" , "25.0" , "414" , "41.4" , "2.10" , "0.21" ,
 "MD-DD22-UP2" , "2.86" , "22.0" , "207" , "20.7" , "1.06" , "0.11" ,
 "MD-DD22-UP2" , "2.86" , "22.0" , "241" , "24.1" , "1.25" , "0.13" ,
 "MD-DD22-UP2" , "2.86" , "22.0" , "241" , "24.1" , "1.27" , "0.13" ,
 "MD-DD22-UP2" , "2.86" , "22.0" , "276" , "27.6" , "1.54" , "0.15" ,
 "MD-DD22-UP2" , "2.86" , "22.0" , "276" , "27.6" , "1.61" , "0.16" ,
 "MD-DD22-UP2" , "2.86" , "22.0" , "276" , "27.6" , "1.67" , "0.17" ,
 "MD-DD20-UP2" , "2.89" , "22.0" , "138" , "13.8" , "0.63" , "0.06" ,
 "MD-DD20-UP2" , "2.89" , "22.0" , "138" , "13.8" , "0.69" , "0.07" ,
 "MD-DD20-UP2" , "2.89" , "22.0" , "138" , "13.8" , "0.70" , "0.07" ,
 "MD-DD20-UP2" , "2.89" , "22.0" , "172" , "17.2" , "0.83" , "0.08" ,
 "MD-DD20-UP2" , "2.89" , "22.0" , "172" , "17.2" , "0.89" , "0.09" ,
 "MD-DD20-UP2" , "2.89" , "22.0" , "207" , "20.7" , "0.96" , "0.10" ,
 "MD-DD20-UP2" , "2.89" , "22.0" , "310" , "31.0" , "1.46" , "0.15" ,
 "MD-DD20-UP2" , "2.89" , "22.0" , "310" , "31.0" , "1.55" , "0.16" ,
 "MD-DD20-UP2" , "2.89" , "22.0" , "310" , "31.0" , "1.58" , "0.16" ,
 "MD-DD25-UP2" , "2.89" , "22.0" , "172" , "17.2" , "0.67" , "0.07" ,
 "MD-DD25-UP2" , "2.89" , "22.0" , "207" , "20.7" , "0.68" , "0.07" ,
 "MD-DD25-UP2" , "2.89" , "22.0" , "207" , "20.7" , "0.73" , "0.07" ,
 "MD-DD25-UP2" , "2.89" , "22.0" , "207" , "20.7" , "0.78" , "0.08" ,
 "MD-DD25-UP2" , "2.89" , "22.0" , "276" , "27.6" , "0.99" , "0.10" ,
 "MD-DD25-UP2" , "2.89" , "22.0" , "276" , "27.6" , "1.01" , "0.10" ,
 "MD-DD25-UP2" , "2.89" , "22.0" , "276" , "27.6" , "1.10" , "0.11" ,
 "MD-DD25-UP2" , "2.89" , "22.0" , "345" , "34.5" , "1.22" , "0.12" ,
 "MD-DD25-UP2" , "2.89" , "22.0" , "345" , "34.5" , "1.37" , "0.14" ,
 "MD-DD25-UP2" , "2.89" , "22.0" , "345" , "34.5" , "1.42" , "0.14" ,
 "MD-DD25A-UP2" , "2.89" , "22.0" , "207" , "20.7" , "0.74" , "0.07" ,
 "MD-DD25A-UP2" , "2.89" , "22.0" , "241" , "24.1" , "0.86" , "0.09" ,
 "MD-DD25A-UP2" , "2.89" , "22.0" , "241" , "24.1" , "0.91" , "0.09" ,
 "MD-DD25A-UP2" , "2.89" , "22.0" , "276" , "27.6" , "0.97" , "0.10" ,
 "MD-DD25A-UP2" , "2.89" , "22.0" , "276" , "27.6" , "0.99" , "0.10" ,
 "MD-DD25A-UP2" , "2.89" , "22.0" , "276" , "27.6" , "1.01" , "0.10" ,
 "MD-DD25A-UP2" , "2.89" , "22.0" , "345" , "34.5" , "1.20" , "0.12" ,
 "MD-DD25A-UP2" , "2.89" , "22.0" , "345" , "34.5" , "1.23" , "0.12" ,
 "MD-DD25A-UP2" , "2.89" , "22.0" , "345" , "34.5" , "1.24" , "0.12" ,
 "MD-EEBP" , "2.90" , "20.0" , "207" , "20.7" , "0.80" , "0.08" ,
 "MD-EEBP" , "2.90" , "20.0" , "207" , "20.7" , "0.81" , "0.08" ,
 "MD-EEBP" , "2.90" , "20.0" , "276" , "27.6" , "1.20" , "0.12" ,
 "MD-EEBP" , "2.90" , "20.0" , "276" , "27.6" , "1.21" , "0.12" ,
 "MD-EEBP" , "2.90" , "20.0" , "276" , "27.6" , "1.22" , "0.12" ,
 "MD-EEBP" , "2.90" , "20.0" , "345" , "34.5" , "1.40" , "0.14" ,
 "MD-EEBP" , "2.90" , "20.0" , "345" , "34.5" , "1.44" , "0.14" ,
 "Biax-CH4-UP2" , "2.92" , "25.0" , "52" , "5.2" , "0.47" , "0.05" ,
 "Biax-CH4-UP2" , "2.92" , "25.0" , "52" , "5.2" , "0.52" , "0.05" ,
 "Biax-CH4-UP2" , "2.92" , "25.0" , "69" , "6.9" , "0.64" , "0.06" ,
 "Biax-CH4-UP2" , "2.92" , "25.0" , "69" , "6.9" , "0.79" , "0.08" ,
 "Biax-CH4-UP2" , "2.92" , "25.0" , "69" , "6.9" , "0.82" , "0.08" ,
 "Biax-CH4-UP2" , "2.92" , "25.0" , "86" , "8.6" , "0.99" , "0.10" ,
 "Biax-CH4-UP2" , "2.92" , "25.0" , "86" , "8.6" , "1.24" , "0.12" ,
 "Biax-CH4-UP2" , "2.92" , "25.0" , "86" , "8.6" , "1.38" , "0.14" ,
 "Biax-CH4-UP2" , "2.92" , "25.0" , "103" , "10.3" , "1.40" , "0.14" ,
 "Biax-CH4-UP2" , "2.92" , "25.0" , "103" , "10.3" , "1.70" , "0.17" ,
 "Biax-CH4-UP2" , "2.92" , "25.0" , "103" , "10.3" , "1.80" , "0.18" ,
 "UNI-D155H-UP2" , "2.93" , "25.0" , "414" , "41.4" , "1.02" , "0.10" ,
 "UNI-D155H-UP2" , "2.93" , "25.0" , "414" , "41.4" , "1.04" , "0.10" ,
 "UNI-D155H-UP2" , "2.93" , "25.0" , "483" , "48.3" , "1.21" , "0.12" ,
 "UNI-D155H-UP2" , "2.93" , "25.0" , "483" , "48.3" , "1.24" , "0.12" ,
 "UNI-D155H-UP2" , "2.93" , "25.0" , "552" , "55.2" , "1.56" , "0.16" ,
 "UNI-D155H-UP2" , "2.93" , "25.0" , "552" , "55.2" , "1.60" , "0.16" ,
 "UNI-D155H-UP2" , "2.93" , "25.0" , "552" , "55.2" , "1.62" , "0.16" ,
 "UNI-D155H-UP2" , "2.93" , "25.0" , "690" , "69.0" , "1.64" , "0.16" ,
 "UNI-D155H-UP2" , "2.93" , "25.0" , "690" , "69.0" , "1.67" , "0.17" ,
 "UNI-D155H-UP2" , "2.93" , "25.0" , "690" , "69.0" , "1.70" , "0.17" ,
 "Biax-CH23-UP2" , "2.95" , "25.0" , "138" , "13.8" , "0.76" , "0.08" ,
 "Biax-CH23-UP2" , "2.95" , "25.0" , "138" , "13.8" , "0.79" , "0.08" ,
 "Biax-CH23-UP2" , "2.95" , "25.0" , "207" , "20.7" , "1.24" , "0.12" ,
 "Biax-CH23-UP2" , "2.95" , "25.0" , "207" , "20.7" , "1.29" , "0.13" ,
 "Biax-CH23-UP2" , "2.95" , "25.0" , "207" , "20.7" , "1.35" , "0.14" ,
 "Biax-CH23-UP2" , "2.95" , "25.0" , "276" , "27.6" , "1.51" , "0.15" ,
 "Biax-CH23-UP2" , "2.95" , "25.0" , "276" , "27.6" , "1.66" , "0.17" ,
 "Biax-CH23-UP2" , "2.95" , "25.0" , "276" , "27.6" , "1.93" , "0.19" ,
 "MD-DD5-UP2" , "2.97" , "22.0" , "207" , "20.7" , "0.82" , "0.08" ,
 "MD-DD5-UP2" , "2.97" , "22.0" , "276" , "27.6" , "1.03" , "0.10" ,
 "MD-DD5-UP2" , "2.97" , "22.0" , "276" , "27.6" , "1.20" , "0.12" ,
 "MD-DD5-UP2" , "2.97" , "22.0" , "345" , "34.5" , "1.37" , "0.14" ,
 "MD-DD5-UP2" , "2.97" , "22.0" , "414" , "41.4" , "1.47" , "0.15" ,
 "MD-DD5-UP2" , "2.97" , "22.0" , "345" , "34.5" , "1.50" , "0.15" ,
 "MD-DD5-UP2" , "2.97" , "22.0" , "345" , "34.5" , "1.51" , "0.15" ,
