Repository: NCOR-US/WindTurbineProject

# WindTurbineProject
The Wind Turbine Material Analysis Project was a project (Spring 2018) funded by DMDII to extend the product life cycle ontologies developed under CHAMP to answer a particular use case, allowing a materials engineer to select optimal materials based on key performance parameters. Open-source data from the wind turbine blade materials dataset at Sandia National Lab at Montana State University was used to generate RDF for the analysis. This repository contains the deliverables for this project, including the application ontology, RDF files, the final report, SPARQL queries written along with their returns, along with a final set of presentation slides.

File: src/SPARQL Queries/SPARQL_QueryResults_02a.csv
 "Material" , "Resin" , "ReinforcementFiber" , "ZeroDegreeDirectionFiber_pct" , "FortyFiveDegreeDirectionFiber_pct" , "NinetyDegreeDirectionFiber_pct" , "OtherDegreeDirectionFiber_pct" , "GaugeSectionWidth_mm" , "GaugeSectionThickness_mm" , "MaximumStrain_pct" , "LoadCycle_time" ,
 "Triax-AA3-UP2" , "CoRezyn 63-AX-051" , "Knytex CDB200 (759 gsm)" , "48.0" , "52.0" , "0.0" , "0.0" , "25.0" , "3.45" , "0.57" , "17683.00" ,
 "Triax-AA3-UP2" , "CoRezyn 63-AX-051" , "Knytex CDB200 (759 gsm)" , "48.0" , "52.0" , "0.0" , "0.0" , "25.0" , "3.45" , "0.81" , "23753.00" ,
 "Triax-AA3-UP2" , "CoRezyn 63-AX-051" , "Knytex CDB200 (759 gsm)" , "48.0" , "52.0" , "0.0" , "0.0" , "25.0" , "3.45" , "0.81" , "25183.00" ,
 "Triax-AA3-UP2" , "CoRezyn 63-AX-051" , "Knytex CDB200 (759 gsm)" , "48.0" , "52.0" , "0.0" , "0.0" , "25.0" , "3.45" , "1.06" , "2986.00" ,
 "Triax-AA3-UP2" , "CoRezyn 63-AX-051" , "Knytex CDB200 (759 gsm)" , "48.0" , "52.0" , "0.0" , "0.0" , "25.0" , "3.45" , "0.91" , "3572.00" ,
 "Triax-AA3-UP2" , "CoRezyn 63-AX-051" , "Knytex CDB200 (759 gsm)" , "48.0" , "52.0" , "0.0" , "0.0" , "25.0" , "3.45" , "0.94" , "4447.00" ,
 "Triax-AA3-UP2" , "CoRezyn 63-AX-051" , "Knytex CDB200 (759 gsm)" , "48.0" , "52.0" , "0.0" , "0.0" , "25.0" , "3.45" , "1.39" , "493.00" ,
 "Triax-AA3-UP2" , "CoRezyn 63-AX-051" , "Knytex CDB200 (759 gsm)" , "48.0" , "52.0" , "0.0" , "0.0" , "25.0" , "3.45" , "1.26" , "626.00" ,
 "Triax-AA3-UP2" , "CoRezyn 63-AX-051" , "Knytex CDB200 (759 gsm)" , "48.0" , "52.0" , "0.0" , "0.0" , "25.0" , "3.45" , "1.23" , "812.00" ,
 "Triax-AA3-UP2" , "CoRezyn 63-AX-051" , "Knytex CDB200 (759 gsm)" , "48.0" , "52.0" , "0.0" , "0.0" , "25.0" , "3.45" , "0.44" , "900000.00" ,
 "Triax-H" , "CoRezyn 63-AX-050" , "Hexcel XH120" , "48.0" , "70.0" , "30.0" , "0.0" , "25.0" , "6.58" , "0.30" , "10000000.00" ,
 "Triax-H" , "CoRezyn 63-AX-050" , "Hexcel XH120" , "48.0" , "70.0" , "30.0" , "0.0" , "25.0" , "6.58" , "0.76" , "11417.00" ,
 "Triax-H" , "CoRezyn 63-AX-050" , "Hexcel XH120" , "48.0" , "70.0" , "30.0" , "0.0" , "25.0" , "6.58" , "0.95" , "15703.00" ,
 "Triax-H" , "CoRezyn 63-AX-050" , "Hexcel XH120" , "48.0" , "70.0" , "30.0" , "0.0" , "25.0" , "6.58" , "0.59" , "15930.00" ,
 "Triax-H" , "CoRezyn 63-AX-050" , "Hexcel XH120" , "48.0" , "70.0" , "30.0" , "0.0" , "25.0" , "6.58" , "0.73" , "16137.00" ,
 "Triax-H" , "CoRezyn 63-AX-050" , "Hexcel XH120" , "48.0" , "70.0" , "30.0" , "0.0" , "25.0" , "6.58" , "1.04" , "1668.00" ,
 "Triax-H" , "CoRezyn 63-AX-050" , "Hexcel XH120" , "48.0" , "70.0" , "30.0" , "0.0" , "25.0" , "6.58" , "0.41" , "1824012.00" ,
 "Triax-H" , "CoRezyn 63-AX-050" , "Hexcel XH120" , "48.0" , "70.0" , "30.0" , "0.0" , "25.0" , "6.58" , "-0.05" , "19996.00" ,
 "Triax-H" , "CoRezyn 63-AX-050" , "Hexcel XH120" , "48.0" , "70.0" , "30.0" , "0.0" , "25.0" , "6.58" , "0.43" , "20500167.00" ,
 "Triax-H" , "CoRezyn 63-AX-050" , "Hexcel XH120" , "48.0" , "70.0" , "30.0" , "0.0" , "25.0" , "6.58" , "0.55" , "21713.00" ,
 "Triax-H" , "CoRezyn 63-AX-050" , "Hexcel XH120" , "48.0" , "70.0" , "30.0" , "0.0" , "25.0" , "6.58" , "1.20" , "2921.00" ,
 "Triax-H" , "CoRezyn 63-AX-050" , "Hexcel XH120" , "48.0" , "70.0" , "30.0" , "0.0" , "25.0" , "6.58" , "-0.06" , "30000000.00" ,
 "Triax-H" , "CoRezyn 63-AX-050" , "Hexcel XH120" , "48.0" , "70.0" , "30.0" , "0.0" , "25.0" , "6.58" , "-0.09" , "3918.00" ,
 "Triax-H" , "CoRezyn 63-AX-050" , "Hexcel XH120" , "48.0" , "70.0" , "30.0" , "0.0" , "25.0" , "6.58" , "-0.04" , "4385009.00" ,
 "Triax-H" , "CoRezyn 63-AX-050" , "Hexcel XH120" , "48.0" , "70.0" , "30.0" , "0.0" , "25.0" , "6.58" , "0.68" , "45360.00" ,
 "Triax-H" , "CoRezyn 63-AX-050" , "Hexcel XH120" , "48.0" , "70.0" , "30.0" , "0.0" , "25.0" , "6.58" , "-0.08" , "4578.00" ,
 "Triax-H" , "CoRezyn 63-AX-050" , "Hexcel XH120" , "48.0" , "70.0" , "30.0" , "0.0" , "25.0" , "6.58" , "-0.06" , "6000000.00" ,
 "Triax-H" , "CoRezyn 63-AX-050" , "Hexcel XH120" , "48.0" , "70.0" , "30.0" , "0.0" , "25.0" , "6.58" , "0.60" , "69425.00" ,
 "Triax-H" , "CoRezyn 63-AX-050" , "Hexcel XH120" , "48.0" , "70.0" , "30.0" , "0.0" , "25.0" , "6.58" , "1.53" , "742.00" ,
 "Triax-H" , "CoRezyn 63-AX-050" , "Hexcel XH120" , "48.0" , "70.0" , "30.0" , "0.0" , "25.0" , "6.58" , "0.83" , "79610.00" ,
 "Triax-H" , "CoRezyn 63-AX-050" , "Hexcel XH120" , "48.0" , "70.0" , "30.0" , "0.0" , "25.0" , "6.58" , "0.57" , "8222998.00" ,
 "Triax-H" , "CoRezyn 63-AX-050" , "Hexcel XH120" , "48.0" , "70.0" , "30.0" , "0.0" , "25.0" , "6.58" , "0.86" , "96327.00" ,

File: src/SPARQL Queries/SPARQL_QueryResults_02b.csv
 "Resin" , "ReinforcementFiber" , "ZeroDegreeDirectionFiber_pct" , "FortyFiveDegreeDirectionFiber_pct" , "NinetyDegreeDirectionFiber_pct" , "OtherDegreeDirectionFiber_pct" , "GaugeSectionWidth_mm" , "GaugeSectionThickness_mm" , "MaximumStrain_pct" , "LoadCycle_time" ,
 "CoRezyn 63-AX-050" , "Hexcel Knytex A260 (868 gsm)" , "100.0" , "0.0" , "0.0" , "0.0" , "25.0" , "3.68" , "1.44" , "1244.00" ,
 "CoRezyn 63-AX-050" , "Hexcel Knytex A260 (868 gsm)" , "100.0" , "0.0" , "0.0" , "0.0" , "25.0" , "3.68" , "0.66" , "18865901.00" ,
 "CoRezyn 63-AX-050" , "Hexcel Knytex A260 (868 gsm)" , "100.0" , "0.0" , "0.0" , "0.0" , "25.0" , "3.68" , "1.23" , "19034.00" ,
 "CoRezyn 63-AX-050" , "Hexcel Knytex A260 (868 gsm)" , "100.0" , "0.0" , "0.0" , "0.0" , "25.0" , "3.68" , "1.63" , "2080.00" ,
 "CoRezyn 63-AX-050" , "Hexcel Knytex A260 (868 gsm)" , "100.0" , "0.0" , "0.0" , "0.0" , "25.0" , "3.68" , "1.20" , "21100.00" ,
 "CoRezyn 63-AX-050" , "Hexcel Knytex A260 (868 gsm)" , "100.0" , "0.0" , "0.0" , "0.0" , "25.0" , "3.68" , "0.72" , "3000000.00" ,
 "CoRezyn 63-AX-050" , "Hexcel Knytex A260 (868 gsm)" , "100.0" , "0.0" , "0.0" , "0.0" , "25.0" , "3.68" , "1.12" , "38474.00" ,
 "CoRezyn 63-AX-050" , "Hexcel Knytex A260 (868 gsm)" , "100.0" , "0.0" , "0.0" , "0.0" , "25.0" , "3.68" , "1.35" , "779.00" ,
 "CoRezyn 63-AX-050" , "Hexcel Knytex A260 (868 gsm)" , "100.0" , "0.0" , "0.0" , "0.0" , "50.0" , "3.68" , "0.90" , "1612585.00" ,
 "CoRezyn 63-AX-050" , "Hexcel Knytex A260 (868 gsm)" , "100.0" , "0.0" , "0.0" , "0.0" , "50.0" , "3.68" , "1.40" , "17700.00" ,
 "CoRezyn 63-AX-050" , "Hexcel Knytex A260 (868 gsm)" , "100.0" , "0.0" , "0.0" , "0.0" , "50.0" , "3.68" , "0.85" , "920132.00" ,

File: src/SPARQL Queries/SPARQL_QueryResults_03.csv (part 1 of 6)
 "Material" , "Resin" , "ReinforcementFiber" , "ZeroDegreeDirectionFiber_pct" , "FortyFiveDegreeDirectionFiber_pct" , "NinetyDegreeDirectionFiber_pct" , "OtherDegreeDirectionFiber_pct" , "GaugeSectionWidth_mm" , "GaugeSectionThickness_mm" , "MaximumStrain_pct" , "StressRatio" , "LoadCycle_time" ,
 "Biax-CH12-UP2" , "CoRezyn 63-AX-051" , "Knytex D155 (527 gsm)" , "39.0" , "61.0" , "0.0" , "0.0" , "25.0" , "3.00" , "1.20" , "0.10" , "108802.00" ,
 "Biax-CH12-UP2" , "CoRezyn 63-AX-051" , "Knytex D155 (527 gsm)" , "39.0" , "61.0" , "0.0" , "0.0" , "25.0" , "3.00" , "-0.13" , "10.00" , "116437.00" ,
 "Biax-CH12-UP2" , "CoRezyn 63-AX-051" , "Knytex D155 (527 gsm)" , "39.0" , "61.0" , "0.0" , "0.0" , "25.0" , "3.00" , "1.99" , "0.10" , "1325.00" ,
 "Biax-CH12-UP2" , "CoRezyn 63-AX-051" , "Knytex D155 (527 gsm)" , "39.0" , "61.0" , "0.0" , "0.0" , "25.0" , "3.00" , "-0.16" , "10.00" , "1465.00" ,
 "Biax-CH12-UP2" , "CoRezyn 63-AX-051" , "Knytex D155 (527 gsm)" , "39.0" , "61.0" , "0.0" , "0.0" , "25.0" , "3.00" , "-0.11" , "10.00" , "1712433.00" ,
 "Biax-CH12-UP2" , "CoRezyn 63-AX-051" , "Knytex D155 (527 gsm)" , "39.0" , "61.0" , "0.0" , "0.0" , "25.0" , "3.00" , "1.94" , "0.10" , "2415.00" ,
 "Biax-CH12-UP2" , "CoRezyn 63-AX-051" , "Knytex D155 (527 gsm)" , "39.0" , "61.0" , "0.0" , "0.0" , "25.0" , "3.00" , "1.13" , "0.10" , "244866.00" ,
 "Biax-CH12-UP2" , "CoRezyn 63-AX-051" , "Knytex D155 (527 gsm)" , "39.0" , "61.0" , "0.0" , "0.0" , "25.0" , "3.00" , "-0.19" , "10.00" , "266.00" ,
 "Biax-CH12-UP2" , "CoRezyn 63-AX-051" , "Knytex D155 (527 gsm)" , "39.0" , "61.0" , "0.0" , "0.0" , "25.0" , "3.00" , "1.85" , "0.10" , "2803.00" ,
 "Biax-CH12-UP2" , "CoRezyn 63-AX-051" , "Knytex D155 (527 gsm)" , "39.0" , "61.0" , "0.0" , "0.0" , "25.0" , "3.00" , "-0.16" , "10.00" , "3815.00" ,
 "Biax-CH12-UP2" , "CoRezyn 63-AX-051" , "Knytex D155 (527 gsm)" , "39.0" , "61.0" , "0.0" , "0.0" , "25.0" , "3.00" , "1.00" , "0.10" , "389771.00" ,
 "Biax-CH12-UP2" , "CoRezyn 63-AX-051" , "Knytex D155 (527 gsm)" , "39.0" , "61.0" , "0.0" , "0.0" , "25.0" , "3.00" , "-0.19" , "10.00" , "394.00" ,
 "Biax-CH12-UP2" , "CoRezyn 63-AX-051" , "Knytex D155 (527 gsm)" , "39.0" , "61.0" , "0.0" , "0.0" , "25.0" , "3.00" , "-0.16" , "10.00" , "4295.00" ,
 "Biax-CH12-UP2" , "CoRezyn 63-AX-051" , "Knytex D155 (527 gsm)" , "39.0" , "61.0" , "0.0" , "0.0" , "25.0" , "3.00" , "-0.15" , "10.00" , "4326.00" ,
 "Biax-CH12-UP2" , "CoRezyn 63-AX-051" , "Knytex D155 (527 gsm)" , "39.0" , "61.0" , "0.0" , "0.0" , "25.0" , "3.00" , "1.19" , "0.10" , "476154.00" ,
 "Biax-CH12-UP2" , "CoRezyn 63-AX-051" , "Knytex D155 (527 gsm)" , "39.0" , "61.0" , "0.0" , "0.0" , "25.0" , "3.00" , "1.60" , "0.10" , "4914.00" ,
 "Biax-CH12-UP2" , "CoRezyn 63-AX-051" , "Knytex D155 (527 gsm)" , "39.0" , "61.0" , "0.0" , "0.0" , "25.0" , "3.00" , "-0.13" , "10.00" , "64663.00" ,
 "Biax-CH12-UP2" , "CoRezyn 63-AX-051" , "Knytex D155 (527 gsm)" , "39.0" , "61.0" , "0.0" , "0.0" , "25.0" , "3.00" , "1.29" , "0.10" , "65123.00" ,
 "Biax-CH12-UP2" , "CoRezyn 63-AX-051" , "Knytex D155 (527 gsm)" , "39.0" , "61.0" , "0.0" , "0.0" , "25.0" , "3.00" , "-0.11" , "10.00" , "663181.00" ,
 "Biax-CH12-UP2" , "CoRezyn 63-AX-051" , "Knytex D155 (527 gsm)" , "39.0" , "61.0" , "0.0" , "0.0" , "25.0" , "3.00" , "-0.15" , "10.00" , "7611.00" ,
 "Biax-CH12-UP2" , "CoRezyn 63-AX-051" , "Knytex D155 (527 gsm)" , "39.0" , "61.0" , "0.0" , "0.0" , "25.0" , "3.00" , "1.29" , "0.10" , "82951.00" ,
 "Biax-CH12-UP2" , "CoRezyn 63-AX-051" , "Knytex D155 (527 gsm)" , "39.0" , "61.0" , "0.0" , "0.0" , "25.0" , "3.00" , "-0.15" , "10.00" , "8723.00" ,
 "Biax-CH12-UP2" , "CoRezyn 63-AX-051" , "Knytex D155 (527 gsm)" , "39.0" , "61.0" , "0.0" , "0.0" , "25.0" , "3.00" , "-0.19" , "10.00" , "887.00" ,
 "Biax-CH12-UP2" , "CoRezyn 63-AX-051" , "Knytex D155 (527 gsm)" , "39.0" , "61.0" , "0.0" , "0.0" , "25.0" , "3.00" , "1.49" , "0.10" , "9523.00" ,
 "Biax-CH13-UP2" , "CoRezyn 63-AX-051" , "Knytex D155 (527 gsm)" , "24.0" , "76.0" , "0.0" , "0.0" , "25.0" , "3.28" , "0.50" , "0.10" , "1067315.00" ,
 "Biax-CH13-UP2" , "CoRezyn 63-AX-051" , "Knytex D155 (527 gsm)" , "24.0" , "76.0" , "0.0" , "0.0" , "25.0" , "3.28" , "1.75" , "0.10" , "301.00" ,
 "Biax-CH13-UP2" , "CoRezyn 63-AX-051" , "Knytex D155 (527 gsm)" , "24.0" , "76.0" , "0.0" , "0.0" , "25.0" , "3.28" , "0.74" , "0.10" , "31299.00" ,
 "Biax-CH13-UP2" , "CoRezyn 63-AX-051" , "Knytex D155 (527 gsm)" , "24.0" , "76.0" , "0.0" , "0.0" , "25.0" , "3.28" , "1.24" , "0.10" , "3466.00" ,
 "Biax-CH13-UP2" , "CoRezyn 63-AX-051" , "Knytex D155 (527 gsm)" , "24.0" , "76.0" , "0.0" , "0.0" , "25.0" , "3.28" , "1.81" , "0.10" , "363.00" ,
 "Biax-CH13-UP2" , "CoRezyn 63-AX-051" , "Knytex D155 (527 gsm)" , "24.0" , "76.0" , "0.0" , "0.0" , "25.0" , "3.28" , "0.70" , "0.10" , "37685.00" ,
 "Biax-CH13-UP2" , "CoRezyn 63-AX-051" , "Knytex D155 (527 gsm)" , "24.0" , "76.0" , "0.0" , "0.0" , "25.0" , "3.28" , "1.24" , "0.10" , "4078.00" ,
 "Biax-CH13-UP2" , "CoRezyn 63-AX-051" , "Knytex D155 (527 gsm)" , "24.0" , "76.0" , "0.0" , "0.0" , "25.0" , "3.28" , "0.70" , "0.10" , "44571.00" ,
 "Biax-CH13-UP2" , "CoRezyn 63-AX-051" , "Knytex D155 (527 gsm)" , "24.0" , "76.0" , "0.0" , "0.0" , "25.0" , "3.28" , "1.68" , "0.10" , "449.00" ,
 "Biax-CH13-UP2" , "CoRezyn 63-AX-051" , "Knytex D155 (527 gsm)" , "24.0" , "76.0" , "0.0" , "0.0" , "25.0" , "3.28" , "1.24" , "0.10" , "4587.00" ,
 "Biax-CH14-UP2" , "CoRezyn 63-AX-051" , "Knytex D155 (527 gsm)" , "39.0" , "61.0" , "0.0" , "0.0" , "25.0" , "2.49" , "1.12" , "0.10" , "11600.00" ,
 "Biax-CH14-UP2" , "CoRezyn 63-AX-051" , "Knytex D155 (527 gsm)" , "39.0" , "61.0" , "0.0" , "0.0" , "25.0" , "2.49" , "1.87" , "0.10" , "121.00" ,
 "Biax-CH14-UP2" , "CoRezyn 63-AX-051" , "Knytex D155 (527 gsm)" , "39.0" , "61.0" , "0.0" , "0.0" , "25.0" , "2.49" , "1.56" , "0.10" , "1280.00" ,
 "Biax-CH14-UP2" , "CoRezyn 63-AX-051" , "Knytex D155 (527 gsm)" , "39.0" , "61.0" , "0.0" , "0.0" , "25.0" , "2.49" , "1.56" , "0.10" , "1709.00" ,
 "Biax-CH14-UP2" , "CoRezyn 63-AX-051" , "Knytex D155 (527 gsm)" , "39.0" , "61.0" , "0.0" , "0.0" , "25.0" , "2.49" , "1.10" , "0.10" , "17423.00" ,
 "Biax-CH14-UP2" , "CoRezyn 63-AX-051" , "Knytex D155 (527 gsm)" , "39.0" , "61.0" , "0.0" , "0.0" , "25.0" , "2.49" , "0.73" , "0.10" , "2054772.00" ,
 "Biax-CH14-UP2" , "CoRezyn 63-AX-051" , "Knytex D155 (527 gsm)" , "39.0" , "61.0" , "0.0" , "0.0" , "25.0" , "2.49" , "1.00" , "0.10" , "22579.00" ,
 "Biax-CH14-UP2" , "CoRezyn 63-AX-051" , "Knytex D155 (527 gsm)" , "39.0" , "61.0" , "0.0" , "0.0" , "25.0" , "2.49" , "1.65" , "0.10" , "2344.00" ,
 "Biax-CH14-UP2" , "CoRezyn 63-AX-051" , "Knytex D155 (527 gsm)" , "39.0" , "61.0" , "0.0" , "0.0" , "25.0" , "2.49" , "2.17" , "0.10" , "266.00" ,
 "Biax-CH14-UP2" , "CoRezyn 63-AX-051" , "Knytex D155 (527 gsm)" , "39.0" , "61.0" , "0.0" , "0.0" , "25.0" , "2.49" , "2.05" , "0.10" , "283.00" ,
 "Biax-CH14-UP2" , "CoRezyn 63-AX-051" , "Knytex D155 (527 gsm)" , "39.0" , "61.0" , "0.0" , "0.0" , "25.0" , "2.49" , "0.84" , "0.10" , "57107.00" ,
 "Biax-CH14-UP2" , "CoRezyn 63-AX-051" , "Knytex D155 (527 gsm)" , "39.0" , "61.0" , "0.0" , "0.0" , "25.0" , "2.49" , "0.89" , "0.10" , "57256.00" ,
 "Biax-CH14-UP2" , "CoRezyn 63-AX-051" , "Knytex D155 (527 gsm)" , "39.0" , "61.0" , "0.0" , "0.0" , "25.0" , "2.49" , "0.90" , "0.10" , "69782.00" ,
 "Biax-CH15-UP2" , "CoRezyn 63-AX-051" , "Knytex D092 (310 gsm)" , "28.0" , "61.0" , "0.0" , "0.0" , "25.0" , "2.49" , "0.88" , "0.10" , "1029975.00" ,
 "Biax-CH15-UP2" , "CoRezyn 63-AX-051" , "Knytex D092 (310 gsm)" , "28.0" , "61.0" , "0.0" , "0.0" , "25.0" , "2.49" , "1.58" , "0.10" , "11511.00" ,
 "Biax-CH15-UP2" , "CoRezyn 63-AX-051" , "Knytex D092 (310 gsm)" , "28.0" , "61.0" , "0.0" , "0.0" , "25.0" , "2.49" , "1.07" , "0.10" , "132279.00" ,
 "Biax-CH15-UP2" , "CoRezyn 63-AX-051" , "Knytex D092 (310 gsm)" , "28.0" , "61.0" , "0.0" , "0.0" , "25.0" , "2.49" , "1.56" , "0.10" , "16456.00" ,
 "Biax-CH15-UP2" , "CoRezyn 63-AX-051" , "Knytex D092 (310 gsm)" , "28.0" , "61.0" , "0.0" , "0.0" , "25.0" , "2.49" , "1.44" , "0.10" , "18054.00" ,
 "Biax-CH15-UP2" , "CoRezyn 63-AX-051" , "Knytex D092 (310 gsm)" , "28.0" , "61.0" , "0.0" , "0.0" , "25.0" , "2.49" , "2.09" , "0.10" , "270.00" ,
 "Biax-CH15-UP2" , "CoRezyn 63-AX-051" , "Knytex D092 (310 gsm)" , "28.0" , "61.0" , "0.0" , "0.0" , "25.0" , "2.49" , "0.99" , "0.10" , "350007.00" ,
 "Biax-CH15-UP2" , "CoRezyn 63-AX-051" , "Knytex D092 (310 gsm)" , "28.0" , "61.0" , "0.0" , "0.0" , "25.0" , "2.49" , "2.10" , "0.10" , "403.00" ,
 "Biax-CH15-UP2" , "CoRezyn 63-AX-051" , "Knytex D092 (310 gsm)" , "28.0" , "61.0" , "0.0" , "0.0" , "25.0" , "2.49" , "1.01" , "0.10" , "465775.00" ,
 "Biax-CH15-UP2" , "CoRezyn 63-AX-051" , "Knytex D092 (310 gsm)" , "28.0" , "61.0" , "0.0" , "0.0" , "25.0" , "2.49" , "1.87" , "0.10" , "608.00" ,
 "Biax-CH16-UP2" , "CoRezyn 63-AX-051" , "Knytex D092 (310 gsm)" , "28.0" , "61.0" , "0.0" , "0.0" , "25.0" , "2.36" , "1.59" , "0.10" , "1203.00" ,
 "Biax-CH16-UP2" , "CoRezyn 63-AX-051" , "Knytex D092 (310 gsm)" , "28.0" , "61.0" , "0.0" , "0.0" , "25.0" , "2.36" , "0.66" , "0.10" , "1247001.00" ,
 "Biax-CH16-UP2" , "CoRezyn 63-AX-051" , "Knytex D092 (310 gsm)" , "28.0" , "61.0" , "0.0" , "0.0" , "25.0" , "2.36" , "1.73" , "0.10" , "151.00" ,
 "Biax-CH16-UP2" , "CoRezyn 63-AX-051" , "Knytex D092 (310 gsm)" , "28.0" , "61.0" , "0.0" , "0.0" , "25.0" , "2.36" , "0.75" , "0.10" , "163247.00" ,
 "Biax-CH16-UP2" , "CoRezyn 63-AX-051" , "Knytex D092 (310 gsm)" , "28.0" , "61.0" , "0.0" , "0.0" , "25.0" , "2.36" , "1.48" , "0.10" , "1746.00" ,
 "Biax-CH16-UP2" , "CoRezyn 63-AX-051" , "Knytex D092 (310 gsm)" , "28.0" , "61.0" , "0.0" , "0.0" , "25.0" , "2.36" , "1.51" , "0.10" , "2805.00" ,
 "Biax-CH16-UP2" , "CoRezyn 63-AX-051" , "Knytex D092 (310 gsm)" , "28.0" , "61.0" , "0.0" , "0.0" , "25.0" , "2.36" , "0.95" , "0.10" , "34528.00" ,
 "Biax-CH16-UP2" , "CoRezyn 63-AX-051" , "Knytex D092 (310 gsm)" , "28.0" , "61.0" , "0.0" , "0.0" , "25.0" , "2.36" , "1.07" , "0.10" , "3595.00" ,
 "Biax-CH16-UP2" , "CoRezyn 63-AX-051" , "Knytex D092 (310 gsm)" , "28.0" , "61.0" , "0.0" , "0.0" , "25.0" , "2.36" , "0.89" , "0.10" , "36647.00" ,
 "Biax-CH16-UP2" , "CoRezyn 63-AX-051" , "Knytex D092 (310 gsm)" , "28.0" , "61.0" , "0.0" , "0.0" , "25.0" , "2.36" , "1.89" , "0.10" , "421.00" ,
 "Biax-CH16-UP2" , "CoRezyn 63-AX-051" , "Knytex D092 (310 gsm)" , "28.0" , "61.0" , "0.0" , "0.0" , "25.0" , "2.36" , "1.01" , "0.10" , "4508.00" ,
 "Biax-CH16-UP2" , "CoRezyn 63-AX-051" , "Knytex D092 (310 gsm)" , "28.0" , "61.0" , "0.0" , "0.0" , "25.0" , "2.36" , "0.93" , "0.10" , "47119.00" ,
 "Biax-CH16-UP2" , "CoRezyn 63-AX-051" , "Knytex D092 (310 gsm)" , "28.0" , "61.0" , "0.0" , "0.0" , "25.0" , "2.36" , "1.66" , "0.10" , "580.00" ,
 "Biax-CH16-UP2" , "CoRezyn 63-AX-051" , "Knytex D092 (310 gsm)" , "28.0" , "61.0" , "0.0" , "0.0" , "25.0" , "2.36" , "1.21" , "0.10" , "5928.00" ,
 "Biax-CH17-UP2" , "CoRezyn 63-AX-051" , "Knytex D092 (310 gsm)" , "28.0" , "61.0" , "0.0" , "0.0" , "25.0" , "1.96" , "1.53" , "0.10" , "1521.00" ,
 "Biax-CH17-UP2" , "CoRezyn 63-AX-051" , "Knytex D092 (310 gsm)" , "28.0" , "61.0" , "0.0" , "0.0" , "25.0" , "1.96" , "0.61" , "0.10" , "183268.00" ,
 "Biax-CH17-UP2" , "CoRezyn 63-AX-051" , "Knytex D092 (310 gsm)" , "28.0" , "61.0" , "0.0" , "0.0" , "25.0" , "1.96" , "0.65" , "0.10" , "196692.00" ,
 "Biax-CH17-UP2" , "CoRezyn 63-AX-051" , "Knytex D092 (310 gsm)" , "28.0" , "61.0" , "0.0" , "0.0" , "25.0" , "1.96" , "0.98" , "0.10" , "21682.00" ,
 "Biax-CH17-UP2" , "CoRezyn 63-AX-051" , "Knytex D092 (310 gsm)" , "28.0" , "61.0" , "0.0" , "0.0" , "25.0" , "1.96" , "0.89" , "0.10" , "28190.00" ,
 "Biax-CH17-UP2" , "CoRezyn 63-AX-051" , "Knytex D092 (310 gsm)" , "28.0" , "61.0" , "0.0" , "0.0" , "25.0" , "1.96" , "1.17" , "0.10" , "2826.00" ,
 "Biax-CH17-UP2" , "CoRezyn 63-AX-051" , "Knytex D092 (310 gsm)" , "28.0" , "61.0" , "0.0" , "0.0" , "25.0" , "1.96" , "1.02" , "0.10" , "34959.00" ,
 "Biax-CH17-UP2" , "CoRezyn 63-AX-051" , "Knytex D092 (310 gsm)" , "28.0" , "61.0" , "0.0" , "0.0" , "25.0" , "1.96" , "1.20" , "0.10" , "4396.00" ,
 "Biax-CH17-UP2" , "CoRezyn 63-AX-051" , "Knytex D092 (310 gsm)" , "28.0" , "61.0" , "0.0" , "0.0" , "25.0" , "1.96" , "0.74" , "0.10" , "44730.00" ,
 "Biax-CH17-UP2" , "CoRezyn 63-AX-051" , "Knytex D092 (310 gsm)" , "28.0" , "61.0" , "0.0" , "0.0" , "25.0" , "1.96" , "1.26" , "0.10" , "5024.00" ,
 "Biax-CH17-UP2" , "CoRezyn 63-AX-051" , "Knytex D092 (310 gsm)" , "28.0" , "61.0" , "0.0" , "0.0" , "25.0" , "1.96" , "1.70" , "0.10" , "657.00" ,
 "Biax-CH17-UP2" , "CoRezyn 63-AX-051" , "Knytex D092 (310 gsm)" , "28.0" , "61.0" , "0.0" , "0.0" , "25.0" , "1.96" , "1.40" , "0.10" , "841.00" ,
 "Biax-CH18-UP2" , "CoRezyn 63-AX-051" , "Knytex D092 (310 gsm)" , "16.0" , "84.0" , "0.0" , "0.0" , "25.0" , "3.10" , "0.69" , "0.10" , "119853.00" ,
 "Biax-CH18-UP2" , "CoRezyn 63-AX-051" , "Knytex D092 (310 gsm)" , "16.0" , "84.0" , "0.0" , "0.0" , "25.0" , "3.10" , "1.12" , "0.10" , "12279.00" ,
 "Biax-CH18-UP2" , "CoRezyn 63-AX-051" , "Knytex D092 (310 gsm)" , "16.0" , "84.0" , "0.0" , "0.0" , "25.0" , "3.10" , "1.45" , "0.10" , "1360.00" ,
 "Biax-CH18-UP2" , "CoRezyn 63-AX-051" , "Knytex D092 (310 gsm)" , "16.0" , "84.0" , "0.0" , "0.0" , "25.0" , "3.10" , "1.44" , "0.10" , "1424.00" ,
 "Biax-CH18-UP2" , "CoRezyn 63-AX-051" , "Knytex D092 (310 gsm)" , "16.0" , "84.0" , "0.0" , "0.0" , "25.0" , "3.10" , "1.93" , "0.10" , "187.00" ,
 "Biax-CH18-UP2" , "CoRezyn 63-AX-051" , "Knytex D092 (310 gsm)" , "16.0" , "84.0" , "0.0" , "0.0" , "25.0" , "3.10" , "1.40" , "0.10" , "1875.00" ,
 "Biax-CH18-UP2" , "CoRezyn 63-AX-051" , "Knytex D092 (310 gsm)" , "16.0" , "84.0" , "0.0" , "0.0" , "25.0" , "3.10" , "1.87" , "0.10" , "269.00" ,
 "Biax-CH18-UP2" , "CoRezyn 63-AX-051" , "Knytex D092 (310 gsm)" , "16.0" , "84.0" , "0.0" , "0.0" , "25.0" , "3.10" , "1.87" , "0.10" , "343.00" ,
 "Biax-CH18-UP2" , "CoRezyn 63-AX-051" , "Knytex D092 (310 gsm)" , "16.0" , "84.0" , "0.0" , "0.0" , "25.0" , "3.10" , "0.56" , "0.10" , "585178.00" ,
 "Biax-CH18-UP2" , "CoRezyn 63-AX-051" , "Knytex D092 (310 gsm)" , "16.0" , "84.0" , "0.0" , "0.0" , "25.0" , "3.10" , "0.73" , "0.10" , "73139.00" ,
 "Biax-CH18-UP2" , "CoRezyn 63-AX-051" , "Knytex D092 (310 gsm)" , "16.0" , "84.0" , "0.0" , "0.0" , "25.0" , "3.10" , "0.94" , "0.10" , "7623.00" ,
 "Biax-CH18-UP2" , "CoRezyn 63-AX-051" , "Knytex D092 (310 gsm)" , "16.0" , "84.0" , "0.0" , "0.0" , "25.0" , "3.10" , "1.10" , "0.10" , "8671.00" ,
 "Biax-CH19-UP2" , "CoRezyn 63-AX-051" , "Knytex D092 (310 gsm)" , "16.0" , "84.0" , "0.0" , "0.0" , "25.0" , "4.60" , "1.55" , "0.10" , "1414.00" ,
 "Biax-CH19-UP2" , "CoRezyn 63-AX-051" , "Knytex D092 (310 gsm)" , "16.0" , "84.0" , "0.0" , "0.0" , "25.0" , "4.60" , "0.99" , "0.10" , "17152.00" ,
 "Biax-CH19-UP2" , "CoRezyn 63-AX-051" , "Knytex D092 (310 gsm)" , "16.0" , "84.0" , "0.0" , "0.0" , "25.0" , "4.60" , "1.05" , "0.10" , "27183.00" ,
 "Biax-CH19-UP2" , "CoRezyn 63-AX-051" , "Knytex D092 (310 gsm)" , "16.0" , "84.0" , "0.0" , "0.0" , "25.0" , "4.60" , "0.83" , "0.10" , "278576.00" ,
 "Biax-CH19-UP2" , "CoRezyn 63-AX-051" , "Knytex D092 (310 gsm)" , "16.0" , "84.0" , "0.0" , "0.0" , "25.0" , "4.60" , "0.78" , "0.10" , "324779.00" ,
 "Biax-CH19-UP2" , "CoRezyn 63-AX-051" , "Knytex D092 (310 gsm)" , "16.0" , "84.0" , "0.0" , "0.0" , "25.0" , "4.60" , "1.05" , "0.10" , "32613.00" ,
 "Biax-CH19-UP2" , "CoRezyn 63-AX-051" , "Knytex D092 (310 gsm)" , "16.0" , "84.0" , "0.0" , "0.0" , "25.0" , "4.60" , "0.82" , "0.10" , "423198.00" ,
 "Biax-CH19-UP2" , "CoRezyn 63-AX-051" , "Knytex D092 (310 gsm)" , "16.0" , "84.0" , "0.0" , "0.0" , "25.0" , "4.60" , "1.35" , "0.10" , "4586.00" ,
 "Biax-CH19-UP2" , "CoRezyn 63-AX-051" , "Knytex D092 (310 gsm)" , "16.0" , "84.0" , "0.0" , "0.0" , "25.0" , "4.60" , "1.13" , "0.10" , "5100.00" ,
 "Biax-CH19-UP2" , "CoRezyn 63-AX-051" , "Knytex D092 (310 gsm)" , "16.0" , "84.0" , "0.0" , "0.0" , "25.0" , "4.60" , "1.21" , "0.10" , "5507.00" ,
 "Biax-CH19-UP2" , "CoRezyn 63-AX-051" , "Knytex D092 (310 gsm)" , "16.0" , "84.0" , "0.0" , "0.0" , "25.0" , "4.60" , "1.43" , "0.10" , "850.00" ,
 "Biax-CH2-UP2" , "CoRezyn 63-AX-051" , "Knytex D155 (527 gsm)" , "24.0" , "76.0" , "0.0" , "0.0" , "25.0" , "3.78" , "1.34" , "0.10" , "11276.00" ,
 "Biax-CH2-UP2" , "CoRezyn 63-AX-051" , "Knytex D155 (527 gsm)" , "24.0" , "76.0" , "0.0" , "0.0" , "25.0" , "3.78" , "1.72" , "0.10" , "1342.00" ,
 "Biax-CH2-UP2" , "CoRezyn 63-AX-051" , "Knytex D155 (527 gsm)" , "24.0" , "76.0" , "0.0" , "0.0" , "25.0" , "3.78" , "0.64" , "0.10" , "1855170.00" ,
 "Biax-CH2-UP2" , "CoRezyn 63-AX-051" , "Knytex D155 (527 gsm)" , "24.0" , "76.0" , "0.0" , "0.0" , "25.0" , "3.78" , "1.77" , "0.10" , "1917.00" ,
 "Biax-CH2-UP2" , "CoRezyn 63-AX-051" , "Knytex D155 (527 gsm)" , "24.0" , "76.0" , "0.0" , "0.0" , "25.0" , "3.78" , "1.79" , "0.10" , "2148.00" ,
 "Biax-CH2-UP2" , "CoRezyn 63-AX-051" , "Knytex D155 (527 gsm)" , "24.0" , "76.0" , "0.0" , "0.0" , "25.0" , "3.78" , "2.20" , "0.10" , "221.00" ,
 "Biax-CH2-UP2" , "CoRezyn 63-AX-051" , "Knytex D155 (527 gsm)" , "24.0" , "76.0" , "0.0" , "0.0" , "25.0" , "3.78" , "0.97" , "0.10" , "37586.00" ,
 "Biax-CH2-UP2" , "CoRezyn 63-AX-051" , "Knytex D155 (527 gsm)" , "24.0" , "76.0" , "0.0" , "0.0" , "25.0" , "3.78" , "1.80" , "0.10" , "396.00" ,
 "Biax-CH2-UP2" , "CoRezyn 63-AX-051" , "Knytex D155 (527 gsm)" , "24.0" , "76.0" , "0.0" , "0.0" , "25.0" , "3.78" , "1.10" , "0.10" , "40073.00" ,
 "Biax-CH2-UP2" , "CoRezyn 63-AX-051" , "Knytex D155 (527 gsm)" , "24.0" , "76.0" , "0.0" , "0.0" , "25.0" , "3.78" , "1.14" , "0.10" , "54659.00" ,
 "Biax-CH2-UP2" , "CoRezyn 63-AX-051" , "Knytex D155 (527 gsm)" , "24.0" , "76.0" , "0.0" , "0.0" , "25.0" , "3.78" , "1.23" , "0.10" , "8987.00" ,
 "Biax-CH2-UP2" , "CoRezyn 63-AX-051" , "Knytex D155 (527 gsm)" , "24.0" , "76.0" , "0.0" , "0.0" , "25.0" , "3.78" , "0.77" , "0.10" , "97564.00" ,
 "Biax-CH2-UP2" , "CoRezyn 63-AX-051" , "Knytex D155 (527 gsm)" , "24.0" , "76.0" , "0.0" , "0.0" , "25.0" , "3.78" , "1.25" , "0.10" , "9910.00" ,
 "Biax-CH23-UP2" , "CoRezyn 63-AX-051" , "Knytex D155 (527 gsm)" , "39.0" , "56.0" , "0.0" , "5.0" , "25.0" , "2.95" , "1.35" , "0.10" , "2311.00" ,
 "Biax-CH23-UP2" , "CoRezyn 63-AX-051" , "Knytex D155 (527 gsm)" , "39.0" , "56.0" , "0.0" , "5.0" , "25.0" , "2.95" , "1.29" , "0.10" , "2596.00" ,
 "Biax-CH23-UP2" , "CoRezyn 63-AX-051" , "Knytex D155 (527 gsm)" , "39.0" , "56.0" , "0.0" , "5.0" , "25.0" , "2.95" , "1.51" , "0.10" , "331.00" ,
 "Biax-CH23-UP2" , "CoRezyn 63-AX-051" , "Knytex D155 (527 gsm)" , "39.0" , "56.0" , "0.0" , "5.0" , "25.0" , "2.95" , "1.24" , "0.10" , "3577.00" ,
 "Biax-CH23-UP2" , "CoRezyn 63-AX-051" , "Knytex D155 (527 gsm)" , "39.0" , "56.0" , "0.0" , "5.0" , "25.0" , "2.95" , "1.93" , "0.10" , "403.00" ,
 "Biax-CH23-UP2" , "CoRezyn 63-AX-051" , "Knytex D155 (527 gsm)" , "39.0" , "56.0" , "0.0" , "5.0" , "25.0" , "2.95" , "0.79" , "0.10" , "69137.00" ,
 "Biax-CH23-UP2" , "CoRezyn 63-AX-051" , "Knytex D155 (527 gsm)" , "39.0" , "56.0" , "0.0" , "5.0" , "25.0" , "2.95" , "1.66" , "0.10" , "77.00" ,
 "Biax-CH23-UP2" , "CoRezyn 63-AX-051" , "Knytex D155 (527 gsm)" , "39.0" , "56.0" , "0.0" , "5.0" , "25.0" , "2.95" , "0.76" , "0.10" , "84094.00" ,
 "Biax-CH23-UP2" , "CoRezyn 63-AX-051" , "Knytex D155 (527 gsm)" , "39.0" , "56.0" , "0.0" , "5.0" , "25.0" , "2.95" , "0.79" , "0.10" , "98304.00" ,
 "Biax-CH3-UP2" , "CoRezyn 63-AX-051" , "Knytex D155 (527 gsm)" , "24.0" , "76.0" , "0.0" , "0.0" , "25.0" , "4.19" , "1.59" , "0.10" , "1166.00" ,
 "Biax-CH3-UP2" , "CoRezyn 63-AX-051" , "Knytex D155 (527 gsm)" , "24.0" , "76.0" , "0.0" , "0.0" , "25.0" , "4.19" , "1.35" , "0.10" , "12387.00" ,
 "Biax-CH3-UP2" , "CoRezyn 63-AX-051" , "Knytex D155 (527 gsm)" , "24.0" , "76.0" , "0.0" , "0.0" , "25.0" , "4.19" , "1.69" , "0.10" , "1270.00" ,
 "Biax-CH3-UP2" , "CoRezyn 63-AX-051" , "Knytex D155 (527 gsm)" , "24.0" , "76.0" , "0.0" , "0.0" , "25.0" , "4.19" , "2.26" , "0.10" , "134.00" ,
 "Biax-CH3-UP2" , "CoRezyn 63-AX-051" , "Knytex D155 (527 gsm)" , "24.0" , "76.0" , "0.0" , "0.0" , "25.0" , "4.19" , "1.25" , "0.10" , "14410.00" ,
 "Biax-CH3-UP2" , "CoRezyn 63-AX-051" , "Knytex D155 (527 gsm)" , "24.0" , "76.0" , "0.0" , "0.0" , "25.0" , "4.19" , "2.23" , "0.10" , "173.00" ,
 "Biax-CH3-UP2" , "CoRezyn 63-AX-051" , "Knytex D155 (527 gsm)" , "24.0" , "76.0" , "0.0" , "0.0" , "25.0" , "4.19" , "2.85" , "0.10" , "174.00" ,
 "Biax-CH3-UP2" , "CoRezyn 63-AX-051" , "Knytex D155 (527 gsm)" , "24.0" , "76.0" , "0.0" , "0.0" , "25.0" , "4.19" , "1.04" , "0.10" , "200174.00" ,
 "Biax-CH3-UP2" , "CoRezyn 63-AX-051" , "Knytex D155 (527 gsm)" , "24.0" , "76.0" , "0.0" , "0.0" , "25.0" , "4.19" , "0.95" , "0.10" , "282621.00" ,
 "Biax-CH3-UP2" , "CoRezyn 63-AX-051" , "Knytex D155 (527 gsm)" , "24.0" , "76.0" , "0.0" , "0.0" , "25.0" , "4.19" , "0.91" , "0.10" , "429020.00" ,
 "Biax-CH3-UP2" , "CoRezyn 63-AX-051" , "Knytex D155 (527 gsm)" , "24.0" , "76.0" , "0.0" , "0.0" , "25.0" , "4.19" , "1.82" , "0.10" , "814.00" ,
 "Biax-CH3-UP2" , "CoRezyn 63-AX-051" , "Knytex D155 (527 gsm)" , "24.0" , "76.0" , "0.0" , "0.0" , "25.0" , "4.19" , "1.19" , "0.10" , "8478.00" ,
 "Biax-CH6-UP2" , "CoRezyn 63-AX-051" , "Knytex D155 (527 gsm)" , "39.0" , "61.0" , "0.0" , "0.0" , "25.0" , "2.26" , "1.06" , "0.10" , "11807.00" ,
 "Biax-CH6-UP2" , "CoRezyn 63-AX-051" , "Knytex D155 (527 gsm)" , "39.0" , "61.0" , "0.0" , "0.0" , "25.0" , "2.26" , "1.04" , "0.10" , "13309.00" ,
 "Biax-CH6-UP2" , "CoRezyn 63-AX-051" , "Knytex D155 (527 gsm)" , "39.0" , "61.0" , "0.0" , "0.0" , "25.0" , "2.26" , "0.69" , "0.10" , "138170.00" ,
 "Biax-CH6-UP2" , "CoRezyn 63-AX-051" , "Knytex D155 (527 gsm)" , "39.0" , "61.0" , "0.0" , "0.0" , "25.0" , "2.26" , "1.60" , "0.10" , "1490.00" ,
 "Biax-CH6-UP2" , "CoRezyn 63-AX-051" , "Knytex D155 (527 gsm)" , "39.0" , "61.0" , "0.0" , "0.0" , "25.0" , "2.26" , "1.04" , "0.10" , "15150.00" ,
 "Biax-CH6-UP2" , "CoRezyn 63-AX-051" , "Knytex D155 (527 gsm)" , "39.0" , "61.0" , "0.0" , "0.0" , "25.0" , "2.26" , "2.24" , "0.10" , "189.00" ,
 "Biax-CH6-UP2" , "CoRezyn 63-AX-051" , "Knytex D155 (527 gsm)" , "39.0" , "61.0" , "0.0" , "0.0" , "25.0" , "2.26" , "1.41" , "0.10" , "2153.00" ,
 "Biax-CH6-UP2" , "CoRezyn 63-AX-051" , "Knytex D155 (527 gsm)" , "39.0" , "61.0" , "0.0" , "0.0" , "25.0" , "2.26" , "1.64" , "0.10" , "2224.00" ,
 "Biax-CH6-UP2" , "CoRezyn 63-AX-051" , "Knytex D155 (527 gsm)" , "39.0" , "61.0" , "0.0" , "0.0" , "25.0" , "2.26" , "0.67" , "0.10" , "224743.00" ,
 "Biax-CH6-UP2" , "CoRezyn 63-AX-051" , "Knytex D155 (527 gsm)" , "39.0" , "61.0" , "0.0" , "0.0" , "25.0" , "2.26" , "2.04" , "0.10" , "246.00" ,
 "Biax-CH6-UP2" , "CoRezyn 63-AX-051" , "Knytex D155 (527 gsm)" , "39.0" , "61.0" , "0.0" , "0.0" , "25.0" , "2.26" , "2.11" , "0.10" , "284.00" ,
 "Biax-CH6-UP2" , "CoRezyn 63-AX-051" , "Knytex D155 (527 gsm)" , "39.0" , "61.0" , "0.0" , "0.0" , "25.0" , "2.26" , "0.86" , "0.10" , "37335.00" ,
 "Biax-CH6-UP2" , "CoRezyn 63-AX-051" , "Knytex D155 (527 gsm)" , "39.0" , "61.0" , "0.0" , "0.0" , "25.0" , "2.26" , "0.59" , "0.10" , "419563.00" ,
 "Biax-CH6-UP2" , "CoRezyn 63-AX-051" , "Knytex D155 (527 gsm)" , "39.0" , "61.0" , "0.0" , "0.0" , "25.0" , "2.26" , "1.30" , "0.10" , "4278.00" ,
 "Biax-CH6-UP2" , "CoRezyn 63-AX-051" , "Knytex D155 (527 gsm)" , "39.0" , "61.0" , "0.0" , "0.0" , "25.0" , "2.26" , "0.87" , "0.10" , "44634.00" ,
 "Biax-CH6-UP2" , "CoRezyn 63-AX-051" , "Knytex D155 (527 gsm)" , "39.0" , "61.0" , "0.0" , "0.0" , "25.0" , "2.26" , "1.81" , "0.10" , "561.00" ,
 "Biax-CH6-UP2" , "CoRezyn 63-AX-051" , "Knytex D155 (527 gsm)" , "39.0" , "61.0" , "0.0" , "0.0" , "25.0" , "2.26" , "1.78" , "0.10" , "619.00" ,
 "Biax-CH6-UP2" , "CoRezyn 63-AX-051" , "Knytex D155 (527 gsm)" , "39.0" , "61.0" , "0.0" , "0.0" , "25.0" , "2.26" , "1.29" , "0.10" , "6877.00" ,
 "Biax-CH6-UP2" , "CoRezyn 63-AX-051" , "Knytex D155 (527 gsm)" , "39.0" , "61.0" , "0.0" , "0.0" , "25.0" , "2.26" , "1.76" , "0.10" , "758.00" ,
 "MD-10D155-UP2" , "CoRezyn 63-AX-051" , "Knytex D155 (527 gsm)" , "0.0" , "0.0" , "0.0" , "100.0" , "25.0" , "3.47" , "0.72" , "0.10" , "16360.00" ,
 "MD-10D155-UP2" , "CoRezyn 63-AX-051" , "Knytex D155 (527 gsm)" , "0.0" , "0.0" , "0.0" , "100.0" , "25.0" , "3.47" , "0.60" , "0.10" , "167538.00" ,
 "MD-10D155-UP2" , "CoRezyn 63-AX-051" , "Knytex D155 (527 gsm)" , "0.0" , "0.0" , "0.0" , "100.0" , "25.0" , "3.47" , "0.53" , "0.10" , "1764883.00" ,
 "MD-10D155-UP2" , "CoRezyn 63-AX-051" , "Knytex D155 (527 gsm)" , "0.0" , "0.0" , "0.0" , "100.0" , "25.0" , "3.47" , "0.66" , "0.10" , "178266.00" ,
 "MD-10D155-UP2" , "CoRezyn 63-AX-051" , "Knytex D155 (527 gsm)" , "0.0" , "0.0" , "0.0" , "100.0" , "25.0" , "3.47" , "0.71" , "0.10" , "18193.00" ,
 "MD-10D155-UP2" , "CoRezyn 63-AX-051" , "Knytex D155 (527 gsm)" , "0.0" , "0.0" , "0.0" , "100.0" , "25.0" , "3.47" , "0.64" , "0.10" , "207957.00" ,
 "MD-10D155-UP2" , "CoRezyn 63-AX-051" , "Knytex D155 (527 gsm)" , "0.0" , "0.0" , "0.0" , "100.0" , "25.0" , "3.47" , "0.64" , "0.10" , "21780.00" ,
 "MD-20D155-UP2" , "CoRezyn 63-AX-051" , "Knytex D155 (527 gsm)" , "0.0" , "0.0" , "0.0" , "100.0" , "25.0" , "3.21" , "0.71" , "0.10" , "21427.00" ,
 "MD-20D155-UP2" , "CoRezyn 63-AX-051" , "Knytex D155 (527 gsm)" , "0.0" , "0.0" , "0.0" , "100.0" , "25.0" , "3.21" , "0.83" , "0.10" , "2244.00" ,
 "MD-20D155-UP2" , "CoRezyn 63-AX-051" , "Knytex D155 (527 gsm)" , "0.0" , "0.0" , "0.0" , "100.0" , "25.0" , "3.21" , "0.76" , "0.10" , "25475.00" ,
 "MD-20D155-UP2" , "CoRezyn 63-AX-051" , "Knytex D155 (527 gsm)" , "0.0" , "0.0" , "0.0" , "100.0" , "25.0" , "3.21" , "0.88" , "0.10" , "2779.00" ,
 "MD-20D155-UP2" , "CoRezyn 63-AX-051" , "Knytex D155 (527 gsm)" , "0.0" , "0.0" , "0.0" , "100.0" , "25.0" , "3.21" , "0.69" , "0.10" , "38475.00" ,
 "MD-20D155-UP2" , "CoRezyn 63-AX-051" , "Knytex D155 (527 gsm)" , "0.0" , "0.0" , "0.0" , "100.0" , "25.0" , "3.21" , "0.56" , "0.10" , "742154.00" ,
 "MD-20D155-UP2" , "CoRezyn 63-AX-051" , "Knytex D155 (527 gsm)" , "0.0" , "0.0" , "0.0" , "100.0" , "25.0" , "3.21" , "0.58" , "0.10" , "835986.00" ,
 "MD-20D155-UP2" , "CoRezyn 63-AX-051" , "Knytex D155 (527 gsm)" , "0.0" , "0.0" , "0.0" , "100.0" , "25.0" , "3.21" , "0.90" , "0.10" , "860.00" ,
 "MD-30D155-UP2" , "CoRezyn 63-AX-051" , "Knytex D155 (527 gsm)" , "0.0" , "0.0" , "0.0" , "100.0" , "25.0" , "3.11" , "0.71" , "0.10" , "11345.00" ,
 "MD-30D155-UP2" , "CoRezyn 63-AX-051" , "Knytex D155 (527 gsm)" , "0.0" , "0.0" , "0.0" , "100.0" , "25.0" , "3.11" , "0.74" , "0.10" , "12509.00" ,
 "MD-30D155-UP2" , "CoRezyn 63-AX-051" , "Knytex D155 (527 gsm)" , "0.0" , "0.0" , "0.0" , "100.0" , "25.0" , "3.11" , "0.56" , "0.10" , "15975.00" ,
 "MD-30D155-UP2" , "CoRezyn 63-AX-051" , "Knytex D155 (527 gsm)" , "0.0" , "0.0" , "0.0" , "100.0" , "25.0" , "3.11" , "0.50" , "0.10" , "168607.00" ,
 "MD-30D155-UP2" , "CoRezyn 63-AX-051" , "Knytex D155 (527 gsm)" , "0.0" , "0.0" , "0.0" , "100.0" , "25.0" , "3.11" , "0.37" , "0.10" , "2000000.00" ,
 "MD-30D155-UP2" , "CoRezyn 63-AX-051" , "Knytex D155 (527 gsm)" , "0.0" , "0.0" , "0.0" , "100.0" , "25.0" , "3.11" , "0.42" , "0.10" , "214208.00" ,
 "MD-30D155-UP2" , "CoRezyn 63-AX-051" , "Knytex D155 (527 gsm)" , "0.0" , "0.0" , "0.0" , "100.0" , "25.0" , "3.11" , "0.37" , "0.10" , "2525000.00" ,
 "MD-30D155-UP2" , "CoRezyn 63-AX-051" , "Knytex D155 (527 gsm)" , "0.0" , "0.0" , "0.0" , "100.0" , "25.0" , "3.11" , "0.63" , "0.10" , "25545.00" ,
 "MD-30D155-UP2" , "CoRezyn 63-AX-051" , "Knytex D155 (527 gsm)" , "0.0" , "0.0" , "0.0" , "100.0" , "25.0" , "3.11" , "0.62" , "0.10" , "42426.00" ,
 "MD-30D155-UP2" , "CoRezyn 63-AX-051" , "Knytex D155 (527 gsm)" , "0.0" , "0.0" , "0.0" , "100.0" , "25.0" , "3.11" , "0.52" , "0.10" , "84851.00" ,
 "MD-30D155-UP2" , "CoRezyn 63-AX-051" , "Knytex D155 (527 gsm)" , "0.0" , "0.0" , "0.0" , "100.0" , "25.0" , "3.11" , "0.78" , "0.10" , "9028.00" ,
 "MD-40D155-UP2" , "CoRezyn 63-AX-051" , "Knytex D155 (527 gsm)" , "0.0" , "0.0" , "0.0" , "100.0" , "25.0" , "3.17" , "0.69" , "0.10" , "27264.00" ,
 "MD-40D155-UP2" , "CoRezyn 63-AX-051" , "Knytex D155 (527 gsm)" , "0.0" , "0.0" , "0.0" , "100.0" , "25.0" , "3.17" , "0.49" , "0.10" , "275777.00" ,
 "MD-40D155-UP2" , "CoRezyn 63-AX-051" , "Knytex D155 (527 gsm)" , "0.0" , "0.0" , "0.0" , "100.0" , "25.0" , "3.17" , "0.93" , "0.10" , "3054.00" ,
 "MD-40D155-UP2" , "CoRezyn 63-AX-051" , "Knytex D155 (527 gsm)" , "0.0" , "0.0" , "0.0" , "100.0" , "25.0" , "3.17" , "0.62" , "0.10" , "34920.00" ,
 "MD-40D155-UP2" , "CoRezyn 63-AX-051" , "Knytex D155 (527 gsm)" , "0.0" , "0.0" , "0.0" , "100.0" , "25.0" , "3.17" , "0.67" , "0.10" , "36776.00" ,
 "MD-40D155-UP2" , "CoRezyn 63-AX-051" , "Knytex D155 (527 gsm)" , "0.0" , "0.0" , "0.0" , "100.0" , "25.0" , "3.17" , "0.46" , "0.10" , "631703.00" ,
 "MD-40D155-UP2" , "CoRezyn 63-AX-051" , "Knytex D155 (527 gsm)" , "0.0" , "0.0" , "0.0" , "100.0" , "25.0" , "3.17" , "0.97" , "0.10" , "6950.00" ,
 "MD-40D155-UP2" , "CoRezyn 63-AX-051" , "Knytex D155 (527 gsm)" , "0.0" , "0.0" , "0.0" , "100.0" , "25.0" , "3.17" , "0.89" , "0.10" , "7598.00" ,
 "MD-40D155-UP2" , "CoRezyn 63-AX-051" , "Knytex D155 (527 gsm)" , "0.0" , "0.0" , "0.0" , "100.0" , "25.0" , "3.17" , "0.52" , "0.10" , "857164.00" ,
 "MD-45D155-UP2" , "CoRezyn 63-AX-051" , "Knytex D155 (527 gsm)" , "0.0" , "0.0" , "0.0" , "100.0" , "25.0" , "3.17" , "0.64" , "0.10" , "10671.00" ,
 "MD-45D155-UP2" , "CoRezyn 63-AX-051" , "Knytex D155 (527 gsm)" , "0.0" , "0.0" , "0.0" , "100.0" , "25.0" , "3.17" , "0.65" , "0.10" , "12908.00" ,
 "MD-45D155-UP2" , "CoRezyn 63-AX-051" , "Knytex D155 (527 gsm)" , "0.0" , "0.0" , "0.0" , "100.0" , "25.0" , "3.17" , "0.68" , "0.10" , "15899.00" ,
 "MD-45D155-UP2" , "CoRezyn 63-AX-051" , "Knytex D155 (527 gsm)" , "0.0" , "0.0" , "0.0" , "100.0" , "25.0" , "3.17" , "0.97" , "0.10" , "1639.00" ,
 "MD-45D155-UP2" , "CoRezyn 63-AX-051" , "Knytex D155 (527 gsm)" , "0.0" , "0.0" , "0.0" , "100.0" , "25.0" , "3.17" , "0.92" , "0.10" , "1885.00" ,
 "MD-45D155-UP2" , "CoRezyn 63-AX-051" , "Knytex D155 (527 gsm)" , "0.0" , "0.0" , "0.0" , "100.0" , "25.0" , "3.17" , "0.38" , "0.10" , "2167690.00" ,
 "MD-45D155-UP2" , "CoRezyn 63-AX-051" , "Knytex D155 (527 gsm)" , "0.0" , "0.0" , "0.0" , "100.0" , "25.0" , "3.17" , "0.99" , "0.10" , "3669.00" ,
 "MD-45D155-UP2" , "CoRezyn 63-AX-051" , "Knytex D155 (527 gsm)" , "0.0" , "0.0" , "0.0" , "100.0" , "25.0" , "3.17" , "0.41" , "0.10" , "394632.00" ,
 "MD-45D155-UP2" , "CoRezyn 63-AX-051" , "Knytex D155 (527 gsm)" , "0.0" , "0.0" , "0.0" , "100.0" , "25.0" , "3.17" , "0.42" , "0.10" , "507811.00" ,
 "MD-45D155-UP2" , "CoRezyn 63-AX-051" , "Knytex D155 (527 gsm)" , "0.0" , "0.0" , "0.0" , "100.0" , "25.0" , "3.17" , "0.43" , "0.10" , "748125.00" ,
 "MD-45D155P2-UP4" , "CoRezyn 75-AQ-010" , "Knytex D155 (527 gsm)" , "0.0" , "0.0" , "0.0" , "100.0" , "25.0" , "3.05" , "0.54" , "0.10" , "17395.00" ,
 "MD-45D155P2-UP4" , "CoRezyn 75-AQ-010" , "Knytex D155 (527 gsm)" , "0.0" , "0.0" , "0.0" , "100.0" , "25.0" , "3.05" , "0.40" , "0.10" , "179293.00" ,
 "MD-45D155P2-UP4" , "CoRezyn 75-AQ-010" , "Knytex D155 (527 gsm)" , "0.0" , "0.0" , "0.0" , "100.0" , "25.0" , "3.05" , "0.42" , "0.10" , "192822.00" ,
 "MD-45D155P2-UP4" , "CoRezyn 75-AQ-010" , "Knytex D155 (527 gsm)" , "0.0" , "0.0" , "0.0" , "100.0" , "25.0" , "3.05" , "0.39" , "0.10" , "202047.00" ,
 "MD-45D155P2-UP4" , "CoRezyn 75-AQ-010" , "Knytex D155 (527 gsm)" , "0.0" , "0.0" , "0.0" , "100.0" , "25.0" , "3.05" , "0.41" , "0.10" , "422361.00" ,
 "MD-45D155P2-UP4" , "CoRezyn 75-AQ-010" , "Knytex D155 (527 gsm)" , "0.0" , "0.0" , "0.0" , "100.0" , "25.0" , "3.05" , "0.57" , "0.10" , "4934.00" ,
 "MD-45D155P2-UP4" , "CoRezyn 75-AQ-010" , "Knytex D155 (527 gsm)" , "0.0" , "0.0" , "0.0" , "100.0" , "25.0" , "3.05" , "0.63" , "0.10" , "5740.00" ,
 "MD-45D155P2-UP4" , "CoRezyn 75-AQ-010" , "Knytex D155 (527 gsm)" , "0.0" , "0.0" , "0.0" , "100.0" , "25.0" , "3.05" , "0.58" , "0.10" , "6965.00" ,
 "MD-45D155P2-UP4" , "CoRezyn 75-AQ-010" , "Knytex D155 (527 gsm)" , "0.0" , "0.0" , "0.0" , "100.0" , "25.0" , "3.05" , "0.37" , "0.10" , "811700.00" ,
 "MD-45D155V-VE" , "Derakane 411C-50" , "Knytex D155 (527 gsm)" , "0.0" , "0.0" , "0.0" , "100.0" , "25.0" , "3.00" , "0.64" , "0.10" , "38539.00" ,
 "MD-45D155V-VE" , "Derakane 411C-50" , "Knytex D155 (527 gsm)" , "0.0" , "0.0" , "0.0" , "100.0" , "25.0" , "3.00" , "0.40" , "0.10" , "4000000.00" ,
 "MD-45D155V-VE" , "Derakane 411C-50" , "Knytex D155 (527 gsm)" , "0.0" , "0.0" , "0.0" , "100.0" , "25.0" , "3.00" , "0.84" , "0.10" , "4581.00" ,
 "MD-45D155V-VE" , "Derakane 411C-50" , "Knytex D155 (527 gsm)" , "0.0" , "0.0" , "0.0" , "100.0" , "25.0" , "3.00" , "0.61" , "0.10" , "51501.00" ,
 "MD-45D155V-VE" , "Derakane 411C-50" , "Knytex D155 (527 gsm)" , "0.0" , "0.0" , "0.0" , "100.0" , "25.0" , "3.00" , "0.60" , "0.10" , "62968.00" ,
 "MD-45D155V-VE" , "Derakane 411C-50" , "Knytex D155 (527 gsm)" , "0.0" , "0.0" , "0.0" , "100.0" , "25.0" , "3.00" , "0.86" , "0.10" , "7247.00" ,
 "MD-45D155V2-VE2" , "Derakane 8084" , "Knytex D155 (527 gsm)" , "0.0" , "0.0" , "0.0" , "100.0" , "25.0" , "3.10" , "0.50" , "0.10" , "1233580.00" ,
 "MD-45D155V2-VE2" , "Derakane 8084" , "Knytex D155 (527 gsm)" , "0.0" , "0.0" , "0.0" , "100.0" , "25.0" , "3.10" , "0.44" , "0.10" , "1289647.00" ,
 "MD-45D155V2-VE2" , "Derakane 8084" , "Knytex D155 (527 gsm)" , "0.0" , "0.0" , "0.0" , "100.0" , "25.0" , "3.10" , "0.53" , "0.10" , "137932.00" ,
 "MD-45D155V2-VE2" , "Derakane 8084" , "Knytex D155 (527 gsm)" , "0.0" , "0.0" , "0.0" , "100.0" , "25.0" , "3.10" , "0.49" , "0.10" , "321891.00" ,
 "MD-45D155V2-VE2" , "Derakane 8084" , "Knytex D155 (527 gsm)" , "0.0" , "0.0" , "0.0" , "100.0" , "25.0" , "3.10" , "0.51" , "0.10" , "770759.00" ,
 "MD-50D155-UP2" , "CoRezyn 63-AX-051" , "Knytex D155 (527 gsm)" , "0.0" , "0.0" , "0.0" , "100.0" , "25.0" , "3.23" , "0.53" , "0.10" , "11509.00" ,
 "MD-50D155-UP2" , "CoRezyn 63-AX-051" , "Knytex D155 (527 gsm)" , "0.0" , "0.0" , "0.0" , "100.0" , "25.0" , "3.23" , "0.48" , "0.10" , "11555.00" ,
 "MD-50D155-UP2" , "CoRezyn 63-AX-051" , "Knytex D155 (527 gsm)" , "0.0" , "0.0" , "0.0" , "100.0" , "25.0" , "3.23" , "0.37" , "0.10" , "1159160.00" ,
 "MD-50D155-UP2" , "CoRezyn 63-AX-051" , "Knytex D155 (527 gsm)" , "0.0" , "0.0" , "0.0" , "100.0" , "25.0" , "3.23" , "0.52" , "0.10" , "11608.00" ,
 "MD-50D155-UP2" , "CoRezyn 63-AX-051" , "Knytex D155 (527 gsm)" , "0.0" , "0.0" , "0.0" , "100.0" , "25.0" , "3.23" , "0.41" , "0.10" , "136803.00" ,
 "MD-50D155-UP2" , "CoRezyn 63-AX-051" , "Knytex D155 (527 gsm)" , "0.0" , "0.0" , "0.0" , "100.0" , "25.0" , "3.23" , "0.36" , "0.10" , "1855523.00" ,
 "MD-50D155-UP2" , "CoRezyn 63-AX-051" , "Knytex D155 (527 gsm)" , "0.0" , "0.0" , "0.0" , "100.0" , "25.0" , "3.23" , "0.41" , "0.10" , "72943.00" ,
 "MD-50D155-UP2" , "CoRezyn 63-AX-051" , "Knytex D155 (527 gsm)" , "0.0" , "0.0" , "0.0" , "100.0" , "25.0" , "3.23" , "0.42" , "0.10" , "96273.00" ,
 "MD-60D155-UP2" , "CoRezyn 63-AX-051" , "Knytex D155 (527 gsm)" , "0.0" , "0.0" , "0.0" , "100.0" , "25.0" , "3.11" , "0.27" , "0.10" , "160347.00" ,
 "MD-60D155-UP2" , "CoRezyn 63-AX-051" , "Knytex D155 (527 gsm)" , "0.0" , "0.0" , "0.0" , "100.0" , "25.0" , "3.11" , "0.32" , "0.10" , "17122.00" ,
 "MD-60D155-UP2" , "CoRezyn 63-AX-051" , "Knytex D155 (527 gsm)" , "0.0" , "0.0" , "0.0" , "100.0" , "25.0" , "3.11" , "0.25" , "0.10" , "1915213.00" ,
 "MD-60D155-UP2" , "CoRezyn 63-AX-051" , "Knytex D155 (527 gsm)" , "0.0" , "0.0" , "0.0" , "100.0" , "25.0" , "3.11" , "0.27" , "0.10" , "217771.00" ,
 "MD-60D155-UP2" , "CoRezyn 63-AX-051" , "Knytex D155 (527 gsm)" , "0.0" , "0.0" , "0.0" , "100.0" , "25.0" , "3.11" , "0.36" , "0.10" , "2270.00" ,
 "MD-60D155-UP2" , "CoRezyn 63-AX-051" , "Knytex D155 (527 gsm)" , "0.0" , "0.0" , "0.0" , "100.0" , "25.0" , "3.11" , "0.31" , "0.10" , "23872.00" ,
 "MD-60D155-UP2" , "CoRezyn 63-AX-051" , "Knytex D155 (527 gsm)" , "0.0" , "0.0" , "0.0" , "100.0" , "25.0" , "3.11" , "0.32" , "0.10" , "35211.00" ,
 "MD-60D155-UP2" , "CoRezyn 63-AX-051" , "Knytex D155 (527 gsm)" , "0.0" , "0.0" , "0.0" , "100.0" , "25.0" , "3.11" , "0.25" , "0.10" , "369336.00" ,
 "MD-60D155-UP2" , "CoRezyn 63-AX-051" , "Knytex D155 (527 gsm)" , "0.0" , "0.0" , "0.0" , "100.0" , "25.0" , "3.11" , "0.37" , "0.10" , "3715.00" ,
 "MD-60D155-UP2" , "CoRezyn 63-AX-051" , "Knytex D155 (527 gsm)" , "0.0" , "0.0" , "0.0" , "100.0" , "25.0" , "3.11" , "0.38" , "0.10" , "4716.00" ,
 "MD-70D155-UP2" , "CoRezyn 63-AX-051" , "Knytex D155 (527 gsm)" , "0.0" , "0.0" , "0.0" , "100.0" , "25.0" , "3.17" , "0.19" , "0.10" , "1045443.00" ,
 "MD-70D155-UP2" , "CoRezyn 63-AX-051" , "Knytex D155 (527 gsm)" , "0.0" , "0.0" , "0.0" , "100.0" , "25.0" , "3.17" , "0.26" , "0.10" , "10888.00" ,
 "MD-70D155-UP2" , "CoRezyn 63-AX-051" , "Knytex D155 (527 gsm)" , "0.0" , "0.0" , "0.0" , "100.0" , "25.0" , "3.17" , "0.24" , "0.10" , "246630.00" ,
 "MD-70D155-UP2" , "CoRezyn 63-AX-051" , "Knytex D155 (527 gsm)" , "0.0" , "0.0" , "0.0" , "100.0" , "25.0" , "3.17" , "0.27" , "0.10" , "27256.00" ,
 "MD-70D155-UP2" , "CoRezyn 63-AX-051" , "Knytex D155 (527 gsm)" , "0.0" , "0.0" , "0.0" , "100.0" , "25.0" , "3.17" , "0.28" , "0.10" , "27455.00" ,
 "MD-70D155-UP2" , "CoRezyn 63-AX-051" , "Knytex D155 (527 gsm)" , "0.0" , "0.0" , "0.0" , "100.0" , "25.0" , "3.17" , "0.20" , "0.10" , "296781.00" ,
 "MD-70D155-UP2" , "CoRezyn 63-AX-051" , "Knytex D155 (527 gsm)" , "0.0" , "0.0" , "0.0" , "100.0" , "25.0" , "3.17" , "0.21" , "0.10" , "30672.00" ,
 "MD-70D155-UP2" , "CoRezyn 63-AX-051" , "Knytex D155 (527 gsm)" , "0.0" , "0.0" , "0.0" , "100.0" , "25.0" , "3.17" , "0.22" , "0.10" , "421514.00" ,
 "MD-70D155-UP2" , "CoRezyn 63-AX-051" , "Knytex D155 (527 gsm)" , "0.0" , "0.0" , "0.0" , "100.0" , "25.0" , "3.17" , "0.23" , "0.10" , "43825.00" ,
 "MD-70D155-UP2" , "CoRezyn 63-AX-051" , "Knytex D155 (527 gsm)" , "0.0" , "0.0" , "0.0" , "100.0" , "25.0" , "3.17" , "0.19" , "0.10" , "51196.00" ,
 "MD-70D155-UP2" , "CoRezyn 63-AX-051" , "Knytex D155 (527 gsm)" , "0.0" , "0.0" , "0.0" , "100.0" , "25.0" , "3.17" , "0.27" , "0.10" , "8217.00" ,
 "MD-80D155-UP2" , "CoRezyn 63-AX-051" , "Knytex D155 (527 gsm)" , "0.0" , "0.0" , "0.0" , "100.0" , "25.0" , "3.32" , "0.18" , "0.10" , "135541.00" ,
 "MD-80D155-UP2" , "CoRezyn 63-AX-051" , "Knytex D155 (527 gsm)" , "0.0" , "0.0" , "0.0" , "100.0" , "25.0" , "3.32" , "0.20" , "0.10" , "16756.00" ,
 "MD-80D155-UP2" , "CoRezyn 63-AX-051" , "Knytex D155 (527 gsm)" , "0.0" , "0.0" , "0.0" , "100.0" , "25.0" , "3.32" , "0.18" , "0.10" , "186407.00" ,
 "MD-80D155-UP2" , "CoRezyn 63-AX-051" , "Knytex D155 (527 gsm)" , "0.0" , "0.0" , "0.0" , "100.0" , "25.0" , "3.32" , "0.24" , "0.10" , "2096.00" ,
 "MD-80D155-UP2" , "CoRezyn 63-AX-051" , "Knytex D155 (527 gsm)" , "0.0" , "0.0" , "0.0" , "100.0" , "25.0" , "3.32" , "0.20" , "0.10" , "24111.00" ,
 "MD-80D155-UP2" , "CoRezyn 63-AX-051" , "Knytex D155 (527 gsm)" , "0.0" , "0.0" , "0.0" , "100.0" , "25.0" , "3.32" , "0.18" , "0.10" , "261230.00" ,
 "MD-80D155-UP2" , "CoRezyn 63-AX-051" , "Knytex D155 (527 gsm)" , "0.0" , "0.0" , "0.0" , "100.0" , "25.0" , "3.32" , "0.19" , "0.10" , "34973.00" ,
 "MD-80D155-UP2" , "CoRezyn 63-AX-051" , "Knytex D155 (527 gsm)" , "0.0" , "0.0" , "0.0" , "100.0" , "25.0" , "3.32" , "0.24" , "0.10" , "3673.00" ,
 "MD-80D155-UP2" , "CoRezyn 63-AX-051" , "Knytex D155 (527 gsm)" , "0.0" , "0.0" , "0.0" , "100.0" , "25.0" , "3.32" , "0.15" , "0.10" , "8000000.00" ,
 "MD-80D155-UP2" , "CoRezyn 63-AX-051" , "Knytex D155 (527 gsm)" , "0.0" , "0.0" , "0.0" , "100.0" , "25.0" , "3.32" , "0.25" , "0.10" , "865.00" ,
 "MD-BB-UP2" , "CoRezyn 63-AX-051" , "Knytex A130 (444 gsm)" , "62.0" , "38.0" , "0.0" , "0.0" , "25.0" , "2.67" , "0.78" , "0.10" , "1100000.00" ,
 "MD-BB-UP2" , "CoRezyn 63-AX-051" , "Knytex A130 (444 gsm)" , "62.0" , "38.0" , "0.0" , "0.0" , "25.0" , "2.67" , "1.20" , "0.10" , "11302.00" ,
