Repository: NCOR-US/WindTurbineProject

# WindTurbineProject
The Wind Turbine Material Analysis Project was a project (Spring 2018) funded by DMDII to extend the product life cycle ontologies developed under CHAMP to answer a particular use case, allowing a materials engineer to select optimal materials based on key performance parameters. Open-source data from the wind turbine blade materials dataset at Sandia National Lab at Montana State University was used to generate RDF for the analysis. This repository contains the deliverables for this project, including the application ontology, RDF files, the final report, SPARQL queries written along with their returns, along with a final set of presentation slides.

File: src/SPARQL Queries/SPARQL_QueryResults_03a.csv
 "Material" , "Resin" , "ReinforcementFiber" , "ZeroDegreeDirectionFiber_pct" , "FortyFiveDegreeDirectionFiber_pct" , "NinetyDegreeDirectionFiber_pct" , "OtherDegreeDirectionFiber_pct" , "GaugeSectionWidth_mm" , "GaugeSectionThickness_mm" , "MaximumStrain_pct" , "StressRatio" , "LoadCycle_time" ,
 "Triax-AA3-UP2" , "CoRezyn 63-AX-051" , "Knytex CDB200 (759 gsm)" , "48.0" , "52.0" , "0.0" , "0.0" , "25.0" , "3.45" , "0.57" , "0.10" , "17683.00" ,
 "Triax-AA3-UP2" , "CoRezyn 63-AX-051" , "Knytex CDB200 (759 gsm)" , "48.0" , "52.0" , "0.0" , "0.0" , "25.0" , "3.45" , "0.81" , "0.10" , "23753.00" ,
 "Triax-AA3-UP2" , "CoRezyn 63-AX-051" , "Knytex CDB200 (759 gsm)" , "48.0" , "52.0" , "0.0" , "0.0" , "25.0" , "3.45" , "0.81" , "0.10" , "25183.00" ,
 "Triax-AA3-UP2" , "CoRezyn 63-AX-051" , "Knytex CDB200 (759 gsm)" , "48.0" , "52.0" , "0.0" , "0.0" , "25.0" , "3.45" , "1.06" , "0.10" , "2986.00" ,
 "Triax-AA3-UP2" , "CoRezyn 63-AX-051" , "Knytex CDB200 (759 gsm)" , "48.0" , "52.0" , "0.0" , "0.0" , "25.0" , "3.45" , "0.91" , "0.10" , "3572.00" ,
 "Triax-AA3-UP2" , "CoRezyn 63-AX-051" , "Knytex CDB200 (759 gsm)" , "48.0" , "52.0" , "0.0" , "0.0" , "25.0" , "3.45" , "0.94" , "0.10" , "4447.00" ,
 "Triax-AA3-UP2" , "CoRezyn 63-AX-051" , "Knytex CDB200 (759 gsm)" , "48.0" , "52.0" , "0.0" , "0.0" , "25.0" , "3.45" , "1.39" , "0.10" , "493.00" ,
 "Triax-AA3-UP2" , "CoRezyn 63-AX-051" , "Knytex CDB200 (759 gsm)" , "48.0" , "52.0" , "0.0" , "0.0" , "25.0" , "3.45" , "1.26" , "0.10" , "626.00" ,
 "Triax-AA3-UP2" , "CoRezyn 63-AX-051" , "Knytex CDB200 (759 gsm)" , "48.0" , "52.0" , "0.0" , "0.0" , "25.0" , "3.45" , "1.23" , "0.10" , "812.00" ,
 "Triax-AA3-UP2" , "CoRezyn 63-AX-051" , "Knytex CDB200 (759 gsm)" , "48.0" , "52.0" , "0.0" , "0.0" , "25.0" , "3.45" , "0.44" , "0.10" , "900000.00" ,
 "Triax-H" , "CoRezyn 63-AX-050" , "Hexcel XH120" , "48.0" , "70.0" , "30.0" , "0.0" , "25.0" , "6.58" , "0.30" , "0.10" , "10000000.00" ,
 "Triax-H" , "CoRezyn 63-AX-050" , "Hexcel XH120" , "48.0" , "70.0" , "30.0" , "0.0" , "25.0" , "6.58" , "0.76" , "0.10" , "11417.00" ,
 "Triax-H" , "CoRezyn 63-AX-050" , "Hexcel XH120" , "48.0" , "70.0" , "30.0" , "0.0" , "25.0" , "6.58" , "0.95" , "0.10" , "15703.00" ,
 "Triax-H" , "CoRezyn 63-AX-050" , "Hexcel XH120" , "48.0" , "70.0" , "30.0" , "0.0" , "25.0" , "6.58" , "0.59" , "-1.00" , "15930.00" ,
 "Triax-H" , "CoRezyn 63-AX-050" , "Hexcel XH120" , "48.0" , "70.0" , "30.0" , "0.0" , "25.0" , "6.58" , "0.73" , "0.10" , "16137.00" ,
 "Triax-H" , "CoRezyn 63-AX-050" , "Hexcel XH120" , "48.0" , "70.0" , "30.0" , "0.0" , "25.0" , "6.58" , "1.04" , "0.10" , "1668.00" ,
 "Triax-H" , "CoRezyn 63-AX-050" , "Hexcel XH120" , "48.0" , "70.0" , "30.0" , "0.0" , "25.0" , "6.58" , "0.41" , "-1.00" , "1824012.00" ,
 "Triax-H" , "CoRezyn 63-AX-050" , "Hexcel XH120" , "48.0" , "70.0" , "30.0" , "0.0" , "25.0" , "6.58" , "-0.05" , "10.00" , "19996.00" ,
 "Triax-H" , "CoRezyn 63-AX-050" , "Hexcel XH120" , "48.0" , "70.0" , "30.0" , "0.0" , "25.0" , "6.58" , "0.43" , "0.10" , "20500167.00" ,
 "Triax-H" , "CoRezyn 63-AX-050" , "Hexcel XH120" , "48.0" , "70.0" , "30.0" , "0.0" , "25.0" , "6.58" , "0.55" , "-1.00" , "21713.00" ,
 "Triax-H" , "CoRezyn 63-AX-050" , "Hexcel XH120" , "48.0" , "70.0" , "30.0" , "0.0" , "25.0" , "6.58" , "1.20" , "0.10" , "2921.00" ,
 "Triax-H" , "CoRezyn 63-AX-050" , "Hexcel XH120" , "48.0" , "70.0" , "30.0" , "0.0" , "25.0" , "6.58" , "-0.06" , "10.00" , "30000000.00" ,
 "Triax-H" , "CoRezyn 63-AX-050" , "Hexcel XH120" , "48.0" , "70.0" , "30.0" , "0.0" , "25.0" , "6.58" , "-0.09" , "10.00" , "3918.00" ,
 "Triax-H" , "CoRezyn 63-AX-050" , "Hexcel XH120" , "48.0" , "70.0" , "30.0" , "0.0" , "25.0" , "6.58" , "-0.04" , "10.00" , "4385009.00" ,
 "Triax-H" , "CoRezyn 63-AX-050" , "Hexcel XH120" , "48.0" , "70.0" , "30.0" , "0.0" , "25.0" , "6.58" , "0.68" , "0.10" , "45360.00" ,
 "Triax-H" , "CoRezyn 63-AX-050" , "Hexcel XH120" , "48.0" , "70.0" , "30.0" , "0.0" , "25.0" , "6.58" , "-0.08" , "10.00" , "4578.00" ,
 "Triax-H" , "CoRezyn 63-AX-050" , "Hexcel XH120" , "48.0" , "70.0" , "30.0" , "0.0" , "25.0" , "6.58" , "-0.06" , "10.00" , "6000000.00" ,
 "Triax-H" , "CoRezyn 63-AX-050" , "Hexcel XH120" , "48.0" , "70.0" , "30.0" , "0.0" , "25.0" , "6.58" , "0.60" , "0.10" , "69425.00" ,
 "Triax-H" , "CoRezyn 63-AX-050" , "Hexcel XH120" , "48.0" , "70.0" , "30.0" , "0.0" , "25.0" , "6.58" , "1.53" , "0.10" , "742.00" ,
 "Triax-H" , "CoRezyn 63-AX-050" , "Hexcel XH120" , "48.0" , "70.0" , "30.0" , "0.0" , "25.0" , "6.58" , "0.83" , "0.10" , "79610.00" ,
 "Triax-H" , "CoRezyn 63-AX-050" , "Hexcel XH120" , "48.0" , "70.0" , "30.0" , "0.0" , "25.0" , "6.58" , "0.57" , "0.10" , "8222998.00" ,
 "Triax-H" , "CoRezyn 63-AX-050" , "Hexcel XH120" , "48.0" , "70.0" , "30.0" , "0.0" , "25.0" , "6.58" , "0.86" , "0.10" , "96327.00" ,

File: src/SPARQL Queries/SPARQL_QueryResults_03b.csv
 "Resin" , "ReinforcementFiber" , "ZeroDegreeDirectionFiber_pct" , "FortyFiveDegreeDirectionFiber_pct" , "NinetyDegreeDirectionFiber_pct" , "OtherDegreeDirectionFiber_pct" , "GaugeSectionWidth_mm" , "GaugeSectionThickness_mm" , "MaximumStrain_pct" , "StressRatio" , "LoadCycle_time" ,
 "CoRezyn 63-AX-050" , "Hexcel Knytex A260 (868 gsm)" , "100.0" , "0.0" , "0.0" , "0.0" , "25.0" , "3.68" , "1.44" , "0.10" , "1244.00" ,
 "CoRezyn 63-AX-050" , "Hexcel Knytex A260 (868 gsm)" , "100.0" , "0.0" , "0.0" , "0.0" , "25.0" , "3.68" , "0.66" , "0.10" , "18865901.00" ,
 "CoRezyn 63-AX-050" , "Hexcel Knytex A260 (868 gsm)" , "100.0" , "0.0" , "0.0" , "0.0" , "25.0" , "3.68" , "1.23" , "0.10" , "19034.00" ,
 "CoRezyn 63-AX-050" , "Hexcel Knytex A260 (868 gsm)" , "100.0" , "0.0" , "0.0" , "0.0" , "25.0" , "3.68" , "1.63" , "0.10" , "2080.00" ,
 "CoRezyn 63-AX-050" , "Hexcel Knytex A260 (868 gsm)" , "100.0" , "0.0" , "0.0" , "0.0" , "25.0" , "3.68" , "1.20" , "0.10" , "21100.00" ,
 "CoRezyn 63-AX-050" , "Hexcel Knytex A260 (868 gsm)" , "100.0" , "0.0" , "0.0" , "0.0" , "25.0" , "3.68" , "0.72" , "0.10" , "3000000.00" ,
 "CoRezyn 63-AX-050" , "Hexcel Knytex A260 (868 gsm)" , "100.0" , "0.0" , "0.0" , "0.0" , "25.0" , "3.68" , "1.12" , "0.10" , "38474.00" ,
 "CoRezyn 63-AX-050" , "Hexcel Knytex A260 (868 gsm)" , "100.0" , "0.0" , "0.0" , "0.0" , "25.0" , "3.68" , "1.35" , "0.10" , "779.00" ,
 "CoRezyn 63-AX-050" , "Hexcel Knytex A260 (868 gsm)" , "100.0" , "0.0" , "0.0" , "0.0" , "50.0" , "3.68" , "0.90" , "0.10" , "1612585.00" ,
 "CoRezyn 63-AX-050" , "Hexcel Knytex A260 (868 gsm)" , "100.0" , "0.0" , "0.0" , "0.0" , "50.0" , "3.68" , "1.40" , "0.10" , "17700.00" ,
 "CoRezyn 63-AX-050" , "Hexcel Knytex A260 (868 gsm)" , "100.0" , "0.0" , "0.0" , "0.0" , "50.0" , "3.68" , "0.85" , "0.10" , "920132.00" ,

File: src/SPARQL Queries/SPARQL_QueryResults_02.csv (part 2 of 6)
 "MD-45D155V-VE" , "Derakane 411C-50" , "Knytex D155 (527 gsm)" , "0.0" , "0.0" , "0.0" , "100.0" , "25.0" , "3.00" , "0.84" , "4581.00" ,
 "MD-45D155V-VE" , "Derakane 411C-50" , "Knytex D155 (527 gsm)" , "0.0" , "0.0" , "0.0" , "100.0" , "25.0" , "3.00" , "0.61" , "51501.00" ,
 "MD-45D155V-VE" , "Derakane 411C-50" , "Knytex D155 (527 gsm)" , "0.0" , "0.0" , "0.0" , "100.0" , "25.0" , "3.00" , "0.60" , "62968.00" ,
 "MD-45D155V-VE" , "Derakane 411C-50" , "Knytex D155 (527 gsm)" , "0.0" , "0.0" , "0.0" , "100.0" , "25.0" , "3.00" , "0.86" , "7247.00" ,
 "MD-CC-UP2" , "CoRezyn 63-AX-051" , "Knytex D155 (527 gsm)" , "55.0" , "45.0" , "0.0" , "0.0" , "25.0" , "2.44" , "1.84" , "124.00" ,
 "MD-CC-UP2" , "CoRezyn 63-AX-051" , "Knytex D155 (527 gsm)" , "55.0" , "45.0" , "0.0" , "0.0" , "25.0" , "2.44" , "1.63" , "174.00" ,
 "MD-CC-UP2" , "CoRezyn 63-AX-051" , "Knytex D155 (527 gsm)" , "55.0" , "45.0" , "0.0" , "0.0" , "25.0" , "2.44" , "1.55" , "1787.00" ,
 "MD-CC-UP2" , "CoRezyn 63-AX-051" , "Knytex D155 (527 gsm)" , "55.0" , "45.0" , "0.0" , "0.0" , "25.0" , "2.44" , "0.74" , "205864.00" ,
 "MD-CC-UP2" , "CoRezyn 63-AX-051" , "Knytex D155 (527 gsm)" , "55.0" , "45.0" , "0.0" , "0.0" , "25.0" , "2.44" , "1.79" , "223.00" ,
 "MD-CC-UP2" , "CoRezyn 63-AX-051" , "Knytex D155 (527 gsm)" , "55.0" , "45.0" , "0.0" , "0.0" , "25.0" , "2.44" , "0.84" , "228453.00" ,
 "MD-CC-UP2" , "CoRezyn 63-AX-051" , "Knytex D155 (527 gsm)" , "55.0" , "45.0" , "0.0" , "0.0" , "25.0" , "2.44" , "0.99" , "25203.00" ,
 "MD-CC-UP2" , "CoRezyn 63-AX-051" , "Knytex D155 (527 gsm)" , "55.0" , "45.0" , "0.0" , "0.0" , "25.0" , "2.44" , "1.47" , "2637.00" ,
 "MD-CC-UP2" , "CoRezyn 63-AX-051" , "Knytex D155 (527 gsm)" , "55.0" , "45.0" , "0.0" , "0.0" , "25.0" , "2.44" , "1.30" , "3029.00" ,
 "MD-CC-UP2" , "CoRezyn 63-AX-051" , "Knytex D155 (527 gsm)" , "55.0" , "45.0" , "0.0" , "0.0" , "25.0" , "2.44" , "1.05" , "32670.00" ,
 "MD-CC-UP2" , "CoRezyn 63-AX-051" , "Knytex D155 (527 gsm)" , "55.0" , "45.0" , "0.0" , "0.0" , "25.0" , "2.44" , "1.02" , "48080.00" ,
 "MD-CC-UP2" , "CoRezyn 63-AX-051" , "Knytex D155 (527 gsm)" , "55.0" , "45.0" , "0.0" , "0.0" , "25.0" , "2.44" , "1.02" , "486225.00" ,
 "MD-CC-UP2" , "CoRezyn 63-AX-051" , "Knytex D155 (527 gsm)" , "55.0" , "45.0" , "0.0" , "0.0" , "25.0" , "2.44" , "1.00" , "631495.00" ,
 "MD-CC-UP2" , "CoRezyn 63-AX-051" , "Knytex D155 (527 gsm)" , "55.0" , "45.0" , "0.0" , "0.0" , "25.0" , "2.44" , "1.14" , "6956.00" ,
 "MD-CC-UP2" , "CoRezyn 63-AX-051" , "Knytex D155 (527 gsm)" , "55.0" , "45.0" , "0.0" , "0.0" , "25.0" , "2.44" , "1.12" , "8838.00" ,
 "MD-CC2-UP2" , "CoRezyn 63-AX-051" , "Knytex D155 (527 gsm)" , "63.0" , "37.0" , "0.0" , "0.0" , "25.0" , "2.69" , "1.62" , "4104.00" ,
 "MD-DD-UP2" , "CoRezyn 63-AX-051" , "Knytex D155 (527 gsm)" , "76.0" , "24.0" , "0.0" , "0.0" , "22.0" , "2.67" , "0.68" , "1062397.00" ,
 "MD-DD-UP2" , "CoRezyn 63-AX-051" , "Knytex D155 (527 gsm)" , "76.0" , "24.0" , "0.0" , "0.0" , "22.0" , "2.67" , "1.76" , "1065.00" ,
 "MD-DD-UP2" , "CoRezyn 63-AX-051" , "Knytex D155 (527 gsm)" , "76.0" , "24.0" , "0.0" , "0.0" , "22.0" , "2.67" , "1.56" , "1937.00" ,
 "MD-DD-UP2" , "CoRezyn 63-AX-051" , "Knytex D155 (527 gsm)" , "76.0" , "24.0" , "0.0" , "0.0" , "22.0" , "2.67" , "1.58" , "2377.00" ,
 "MD-DD-UP2" , "CoRezyn 63-AX-051" , "Knytex D155 (527 gsm)" , "76.0" , "24.0" , "0.0" , "0.0" , "22.0" , "2.67" , "1.06" , "25503.00" ,
 "MD-DD-UP2" , "CoRezyn 63-AX-051" , "Knytex D155 (527 gsm)" , "76.0" , "24.0" , "0.0" , "0.0" , "22.0" , "2.67" , "1.14" , "28657.00" ,
 "MD-DD-UP2" , "CoRezyn 63-AX-051" , "Knytex D155 (527 gsm)" , "76.0" , "24.0" , "0.0" , "0.0" , "22.0" , "2.67" , "1.58" , "3044.00" ,
 "MD-DD-UP2" , "CoRezyn 63-AX-051" , "Knytex D155 (527 gsm)" , "76.0" , "24.0" , "0.0" , "0.0" , "22.0" , "2.67" , "1.32" , "4997.00" ,
 "MD-DD-UP2" , "CoRezyn 63-AX-051" , "Knytex D155 (527 gsm)" , "76.0" , "24.0" , "0.0" , "0.0" , "22.0" , "2.67" , "1.90" , "631.00" ,
 "MD-DD-UP2" , "CoRezyn 63-AX-051" , "Knytex D155 (527 gsm)" , "76.0" , "24.0" , "0.0" , "0.0" , "22.0" , "2.67" , "0.78" , "64373.00" ,
 "MD-DD-UP2" , "CoRezyn 63-AX-051" , "Knytex D155 (527 gsm)" , "76.0" , "24.0" , "0.0" , "0.0" , "22.0" , "2.67" , "0.63" , "704401.00" ,
 "MD-DD-UP2" , "CoRezyn 63-AX-051" , "Knytex D155 (527 gsm)" , "76.0" , "24.0" , "0.0" , "0.0" , "22.0" , "2.67" , "1.70" , "807.00" ,
 "MD-DD-UP2" , "CoRezyn 63-AX-051" , "Knytex D155 (527 gsm)" , "76.0" , "24.0" , "0.0" , "0.0" , "22.0" , "2.67" , "1.27" , "8143.00" ,
 "MD-DD-UP2" , "CoRezyn 63-AX-051" , "Knytex D155 (527 gsm)" , "76.0" , "24.0" , "0.0" , "0.0" , "22.0" , "2.67" , "0.92" , "87936.00" ,
 "MD-DD-UP2" , "CoRezyn 63-AX-051" , "Knytex D155 (527 gsm)" , "76.0" , "24.0" , "0.0" , "0.0" , "22.0" , "2.67" , "0.63" , "947447.00" ,
 "MD-DD10-UP2" , "CoRezyn 63-AX-051" , "Knytex D155 (527 gsm)" , "72.0" , "28.0" , "0.0" , "0.0" , "22.0" , "1.73" , "1.11" , "11251.00" ,
 "MD-DD10-UP2" , "CoRezyn 63-AX-051" , "Knytex D155 (527 gsm)" , "72.0" , "28.0" , "0.0" , "0.0" , "22.0" , "1.73" , "0.64" , "152411.00" ,
 "MD-DD10-UP2" , "CoRezyn 63-AX-051" , "Knytex D155 (527 gsm)" , "72.0" , "28.0" , "0.0" , "0.0" , "22.0" , "1.73" , "1.20" , "2128.00" ,
 "MD-DD10-UP2" , "CoRezyn 63-AX-051" , "Knytex D155 (527 gsm)" , "72.0" , "28.0" , "0.0" , "0.0" , "22.0" , "1.73" , "1.12" , "3132.00" ,
 "MD-DD10-UP2" , "CoRezyn 63-AX-051" , "Knytex D155 (527 gsm)" , "72.0" , "28.0" , "0.0" , "0.0" , "22.0" , "1.73" , "0.59" , "72116.00" ,
 "MD-DD10-UP2" , "CoRezyn 63-AX-051" , "Knytex D155 (527 gsm)" , "72.0" , "28.0" , "0.0" , "0.0" , "22.0" , "1.73" , "1.18" , "7291.00" ,
 "MD-DD10-UP2" , "CoRezyn 63-AX-051" , "Knytex D155 (527 gsm)" , "72.0" , "28.0" , "0.0" , "0.0" , "22.0" , "1.73" , "0.66" , "94297.00" ,
 "MD-DD11-UP2" , "CoRezyn 63-AX-051" , "Knytex A130 (444 gsm)" , "68.0" , "32.0" , "0.0" , "0.0" , "22.0" , "3.19" , "1.38" , "109080.00" ,
 "MD-DD11-UP2" , "CoRezyn 63-AX-051" , "Knytex A130 (444 gsm)" , "68.0" , "32.0" , "0.0" , "0.0" , "22.0" , "3.19" , "1.45" , "144473.00" ,
 "MD-DD11-UP2" , "CoRezyn 63-AX-051" , "Knytex A130 (444 gsm)" , "68.0" , "32.0" , "0.0" , "0.0" , "22.0" , "3.19" , "1.28" , "328394.00" ,
 "MD-DD11-UP2" , "CoRezyn 63-AX-051" , "Knytex A130 (444 gsm)" , "68.0" , "32.0" , "0.0" , "0.0" , "22.0" , "3.19" , "2.00" , "359.00" ,
 "MD-DD11-UP2" , "CoRezyn 63-AX-051" , "Knytex A130 (444 gsm)" , "68.0" , "32.0" , "0.0" , "0.0" , "22.0" , "3.19" , "1.75" , "3741.00" ,
 "MD-DD11-UP2" , "CoRezyn 63-AX-051" , "Knytex A130 (444 gsm)" , "68.0" , "32.0" , "0.0" , "0.0" , "22.0" , "3.19" , "1.20" , "3880803.00" ,
 "MD-DD11-UP2" , "CoRezyn 63-AX-051" , "Knytex A130 (444 gsm)" , "68.0" , "32.0" , "0.0" , "0.0" , "22.0" , "3.19" , "1.78" , "4560.00" ,
 "MD-DD11-UP2" , "CoRezyn 63-AX-051" , "Knytex A130 (444 gsm)" , "68.0" , "32.0" , "0.0" , "0.0" , "22.0" , "3.19" , "1.90" , "5733.00" ,
 "MD-DD11-UP2" , "CoRezyn 63-AX-051" , "Knytex A130 (444 gsm)" , "68.0" , "32.0" , "0.0" , "0.0" , "22.0" , "3.19" , "2.08" , "602.00" ,
 "MD-DD11-UP2" , "CoRezyn 63-AX-051" , "Knytex A130 (444 gsm)" , "68.0" , "32.0" , "0.0" , "0.0" , "22.0" , "3.19" , "2.40" , "859.00" ,
 "MD-DD12-UP2" , "CoRezyn 63-AX-051" , "Knytex A130 (444 gsm)" , "68.0" , "32.0" , "0.0" , "0.0" , "22.0" , "2.40" , "1.05" , "199436.00" ,
 "MD-DD12-UP2" , "CoRezyn 63-AX-051" , "Knytex A130 (444 gsm)" , "68.0" , "32.0" , "0.0" , "0.0" , "22.0" , "2.40" , "1.12" , "252590.00" ,
 "MD-DD12-UP2" , "CoRezyn 63-AX-051" , "Knytex A130 (444 gsm)" , "68.0" , "32.0" , "0.0" , "0.0" , "22.0" , "2.40" , "1.46" , "27280.00" ,
 "MD-DD12-UP2" , "CoRezyn 63-AX-051" , "Knytex A130 (444 gsm)" , "68.0" , "32.0" , "0.0" , "0.0" , "22.0" , "2.40" , "0.94" , "272993.00" ,
 "MD-DD12-UP2" , "CoRezyn 63-AX-051" , "Knytex A130 (444 gsm)" , "68.0" , "32.0" , "0.0" , "0.0" , "22.0" , "2.40" , "1.53" , "4967.00" ,
 "MD-DD12-UP2" , "CoRezyn 63-AX-051" , "Knytex A130 (444 gsm)" , "68.0" , "32.0" , "0.0" , "0.0" , "22.0" , "2.40" , "1.49" , "50100.00" ,
 "MD-DD12-UP2" , "CoRezyn 63-AX-051" , "Knytex A130 (444 gsm)" , "68.0" , "32.0" , "0.0" , "0.0" , "22.0" , "2.40" , "1.42" , "55126.00" ,
 "MD-DD12-UP2" , "CoRezyn 63-AX-051" , "Knytex A130 (444 gsm)" , "68.0" , "32.0" , "0.0" , "0.0" , "22.0" , "2.40" , "0.90" , "721943.00" ,
 "MD-DD13-UP2" , "CoRezyn 63-AX-051" , "Knytex A130 (444 gsm)" , "68.0" , "32.0" , "0.0" , "0.0" , "22.0" , "2.13" , "0.89" , "124822.00" ,
 "MD-DD13-UP2" , "CoRezyn 63-AX-051" , "Knytex A130 (444 gsm)" , "68.0" , "32.0" , "0.0" , "0.0" , "22.0" , "2.13" , "0.77" , "1397049.00" ,
 "MD-DD13-UP2" , "CoRezyn 63-AX-051" , "Knytex A130 (444 gsm)" , "68.0" , "32.0" , "0.0" , "0.0" , "22.0" , "2.13" , "0.97" , "145120.00" ,
 "MD-DD13-UP2" , "CoRezyn 63-AX-051" , "Knytex A130 (444 gsm)" , "68.0" , "32.0" , "0.0" , "0.0" , "22.0" , "2.13" , "1.26" , "17253.00" ,
 "MD-DD13-UP2" , "CoRezyn 63-AX-051" , "Knytex A130 (444 gsm)" , "68.0" , "32.0" , "0.0" , "0.0" , "22.0" , "2.13" , "1.49" , "19323.00" ,
 "MD-DD13-UP2" , "CoRezyn 63-AX-051" , "Knytex A130 (444 gsm)" , "68.0" , "32.0" , "0.0" , "0.0" , "22.0" , "2.13" , "1.15" , "28437.00" ,
 "MD-DD13-UP2" , "CoRezyn 63-AX-051" , "Knytex A130 (444 gsm)" , "68.0" , "32.0" , "0.0" , "0.0" , "22.0" , "2.13" , "1.60" , "5769.00" ,
 "MD-DD13-UP2" , "CoRezyn 63-AX-051" , "Knytex A130 (444 gsm)" , "68.0" , "32.0" , "0.0" , "0.0" , "22.0" , "2.13" , "1.39" , "7805.00" ,
 "MD-DD13-UP2" , "CoRezyn 63-AX-051" , "Knytex A130 (444 gsm)" , "68.0" , "32.0" , "0.0" , "0.0" , "22.0" , "2.13" , "0.91" , "85412.00" ,
 "MD-DD14-UP2" , "CoRezyn 63-AX-051" , "Knytex CM1701 (587 gsm)" , "72.0" , "28.0" , "0.0" , "0.0" , "22.0" , "2.71" , "0.80" , "210479.00" ,
 "MD-DD14-UP2" , "CoRezyn 63-AX-051" , "Knytex CM1701 (587 gsm)" , "72.0" , "28.0" , "0.0" , "0.0" , "22.0" , "2.71" , "1.13" , "25357.00" ,
 "MD-DD14-UP2" , "CoRezyn 63-AX-051" , "Knytex CM1701 (587 gsm)" , "72.0" , "28.0" , "0.0" , "0.0" , "22.0" , "2.71" , "1.09" , "26391.00" ,
 "MD-DD14-UP2" , "CoRezyn 63-AX-051" , "Knytex CM1701 (587 gsm)" , "72.0" , "28.0" , "0.0" , "0.0" , "22.0" , "2.71" , "0.78" , "432261.00" ,
 "MD-DD14-UP2" , "CoRezyn 63-AX-051" , "Knytex CM1701 (587 gsm)" , "72.0" , "28.0" , "0.0" , "0.0" , "22.0" , "2.71" , "1.20" , "47275.00" ,
 "MD-DD14-UP2" , "CoRezyn 63-AX-051" , "Knytex CM1701 (587 gsm)" , "72.0" , "28.0" , "0.0" , "0.0" , "22.0" , "2.71" , "0.85" , "513840.00" ,
 "MD-DD14-UP2" , "CoRezyn 63-AX-051" , "Knytex CM1701 (587 gsm)" , "72.0" , "28.0" , "0.0" , "0.0" , "22.0" , "2.71" , "1.48" , "5851.00" ,
 "MD-DD14-UP2" , "CoRezyn 63-AX-051" , "Knytex CM1701 (587 gsm)" , "72.0" , "28.0" , "0.0" , "0.0" , "22.0" , "2.71" , "1.56" , "6090.00" ,
 "MD-DD14-UP2" , "CoRezyn 63-AX-051" , "Knytex CM1701 (587 gsm)" , "72.0" , "28.0" , "0.0" , "0.0" , "22.0" , "2.71" , "1.38" , "8812.00" ,
 "MD-DD16-UP2" , "CoRezyn 63-AX-051" , "Knytex D155 (527 gsm)" , "53.0" , "21.0" , "26.0" , "0.0" , "25.0" , "4.62" , "1.24" , "274618.00" ,
 "MD-DD16-UP2" , "CoRezyn 63-AX-051" , "Knytex D155 (527 gsm)" , "53.0" , "21.0" , "26.0" , "0.0" , "25.0" , "4.62" , "1.68" , "29313.00" ,
 "MD-DD16-UP2" , "CoRezyn 63-AX-051" , "Knytex D155 (527 gsm)" , "53.0" , "21.0" , "26.0" , "0.0" , "25.0" , "4.62" , "1.83" , "32965.00" ,
 "MD-DD16-UP2" , "CoRezyn 63-AX-051" , "Knytex D155 (527 gsm)" , "53.0" , "21.0" , "26.0" , "0.0" , "25.0" , "4.62" , "1.30" , "523116.00" ,
 "MD-DD16-UP2" , "CoRezyn 63-AX-051" , "Knytex D155 (527 gsm)" , "53.0" , "21.0" , "26.0" , "0.0" , "25.0" , "4.62" , "1.27" , "658704.00" ,
 "MD-DD16-UP2" , "CoRezyn 63-AX-051" , "Knytex D155 (527 gsm)" , "53.0" , "21.0" , "26.0" , "0.0" , "25.0" , "4.62" , "1.26" , "844744.00" ,
 "MD-DD17A-UP2" , "CoRezyn 63-AX-051" , "Knytex A130 (444 gsm)" , "68.0" , "32.0" , "0.0" , "0.0" , "25.0" , "2.83" , "0.96" , "119502.00" ,
 "MD-DD17A-UP2" , "CoRezyn 63-AX-051" , "Knytex A130 (444 gsm)" , "68.0" , "32.0" , "0.0" , "0.0" , "25.0" , "2.83" , "1.70" , "12349.00" ,
 "MD-DD17A-UP2" , "CoRezyn 63-AX-051" , "Knytex A130 (444 gsm)" , "68.0" , "32.0" , "0.0" , "0.0" , "25.0" , "2.83" , "1.29" , "15558.00" ,
 "MD-DD17A-UP2" , "CoRezyn 63-AX-051" , "Knytex A130 (444 gsm)" , "68.0" , "32.0" , "0.0" , "0.0" , "25.0" , "2.83" , "1.65" , "1637.00" ,
 "MD-DD17A-UP2" , "CoRezyn 63-AX-051" , "Knytex A130 (444 gsm)" , "68.0" , "32.0" , "0.0" , "0.0" , "25.0" , "2.83" , "0.97" , "170000.00" ,
 "MD-DD17A-UP2" , "CoRezyn 63-AX-051" , "Knytex A130 (444 gsm)" , "68.0" , "32.0" , "0.0" , "0.0" , "25.0" , "2.83" , "0.92" , "186232.00" ,
 "MD-DD17A-UP2" , "CoRezyn 63-AX-051" , "Knytex A130 (444 gsm)" , "68.0" , "32.0" , "0.0" , "0.0" , "25.0" , "2.83" , "1.30" , "23820.00" ,
 "MD-DD17A-UP2" , "CoRezyn 63-AX-051" , "Knytex A130 (444 gsm)" , "68.0" , "32.0" , "0.0" , "0.0" , "25.0" , "2.83" , "1.64" , "2414.00" ,
 "MD-DD17A-UP2" , "CoRezyn 63-AX-051" , "Knytex A130 (444 gsm)" , "68.0" , "32.0" , "0.0" , "0.0" , "25.0" , "2.83" , "1.52" , "2866.00" ,
 "MD-DD17A-UP2" , "CoRezyn 63-AX-051" , "Knytex A130 (444 gsm)" , "68.0" , "32.0" , "0.0" , "0.0" , "25.0" , "2.83" , "1.60" , "3156.00" ,
 "MD-DD17A-UP2" , "CoRezyn 63-AX-051" , "Knytex A130 (444 gsm)" , "68.0" , "32.0" , "0.0" , "0.0" , "25.0" , "2.83" , "0.97" , "385099.00" ,
 "MD-DD17A-UP2" , "CoRezyn 63-AX-051" , "Knytex A130 (444 gsm)" , "68.0" , "32.0" , "0.0" , "0.0" , "25.0" , "2.83" , "1.20" , "43591.00" ,
 "MD-DD17A-UP2" , "CoRezyn 63-AX-051" , "Knytex A130 (444 gsm)" , "68.0" , "32.0" , "0.0" , "0.0" , "25.0" , "2.83" , "2.10" , "440.00" ,
 "MD-DD17A-UP2" , "CoRezyn 63-AX-051" , "Knytex A130 (444 gsm)" , "68.0" , "32.0" , "0.0" , "0.0" , "25.0" , "2.83" , "0.94" , "510998.00" ,
 "MD-DD17A-UP2" , "CoRezyn 63-AX-051" , "Knytex A130 (444 gsm)" , "68.0" , "32.0" , "0.0" , "0.0" , "25.0" , "2.83" , "1.33" , "52327.00" ,
 "MD-DD17A-UP2" , "CoRezyn 63-AX-051" , "Knytex A130 (444 gsm)" , "68.0" , "32.0" , "0.0" , "0.0" , "25.0" , "2.83" , "0.96" , "584702.00" ,
 "MD-DD17A-UP2" , "CoRezyn 63-AX-051" , "Knytex A130 (444 gsm)" , "68.0" , "32.0" , "0.0" , "0.0" , "25.0" , "2.83" , "0.80" , "6125824.00" ,
 "MD-DD17A-UP2" , "CoRezyn 63-AX-051" , "Knytex A130 (444 gsm)" , "68.0" , "32.0" , "0.0" , "0.0" , "25.0" , "2.83" , "1.18" , "65356.00" ,
 "MD-DD17A-UP2" , "CoRezyn 63-AX-051" , "Knytex A130 (444 gsm)" , "68.0" , "32.0" , "0.0" , "0.0" , "25.0" , "2.83" , "1.52" , "7677.00" ,
 "MD-DD17A-UP2" , "CoRezyn 63-AX-051" , "Knytex A130 (444 gsm)" , "68.0" , "32.0" , "0.0" , "0.0" , "25.0" , "2.83" , "0.86" , "843279.00" ,
 "MD-DD17A-UP2" , "CoRezyn 63-AX-051" , "Knytex A130 (444 gsm)" , "68.0" , "32.0" , "0.0" , "0.0" , "25.0" , "2.83" , "1.87" , "870.00" ,
 "MD-DD17A-UP2" , "CoRezyn 63-AX-051" , "Knytex A130 (444 gsm)" , "68.0" , "32.0" , "0.0" , "0.0" , "25.0" , "2.83" , "1.88" , "993.00" ,
 "MD-DD18-UP2" , "CoRezyn 63-AX-051" , "Knytex D155 (527 gsm)" , "72.0" , "28.0" , "0.0" , "0.0" , "25.0" , "3.35" , "1.99" , "10402.00" ,
 "MD-DD18-UP2" , "CoRezyn 63-AX-051" , "Knytex D155 (527 gsm)" , "72.0" , "28.0" , "0.0" , "0.0" , "25.0" , "3.35" , "1.91" , "12899.00" ,
 "MD-DD18-UP2" , "CoRezyn 63-AX-051" , "Knytex D155 (527 gsm)" , "72.0" , "28.0" , "0.0" , "0.0" , "25.0" , "3.35" , "1.47" , "25373.00" ,
 "MD-DD18-UP2" , "CoRezyn 63-AX-051" , "Knytex D155 (527 gsm)" , "72.0" , "28.0" , "0.0" , "0.0" , "25.0" , "3.35" , "0.90" , "2661881.00" ,
 "MD-DD18-UP2" , "CoRezyn 63-AX-051" , "Knytex D155 (527 gsm)" , "72.0" , "28.0" , "0.0" , "0.0" , "25.0" , "3.35" , "1.12" , "268555.00" ,
 "MD-DD18-UP2" , "CoRezyn 63-AX-051" , "Knytex D155 (527 gsm)" , "72.0" , "28.0" , "0.0" , "0.0" , "25.0" , "3.35" , "1.15" , "328011.00" ,
 "MD-DD18-UP2" , "CoRezyn 63-AX-051" , "Knytex D155 (527 gsm)" , "72.0" , "28.0" , "0.0" , "0.0" , "25.0" , "3.35" , "1.48" , "45228.00" ,
 "MD-DD18-UP2" , "CoRezyn 63-AX-051" , "Knytex D155 (527 gsm)" , "72.0" , "28.0" , "0.0" , "0.0" , "25.0" , "3.35" , "1.24" , "463110.00" ,
 "MD-DD18-UP2" , "CoRezyn 63-AX-051" , "Knytex D155 (527 gsm)" , "72.0" , "28.0" , "0.0" , "0.0" , "25.0" , "3.35" , "1.66" , "49566.00" ,
 "MD-DD18-UP2" , "CoRezyn 63-AX-051" , "Knytex D155 (527 gsm)" , "72.0" , "28.0" , "0.0" , "0.0" , "25.0" , "3.35" , "2.05" , "8310.00" ,
 "MD-DD18A-UP2" , "CoRezyn 63-AX-051" , "Knytex D155 (527 gsm)" , "72.0" , "28.0" , "0.0" , "0.0" , "25.0" , "2.78" , "1.96" , "1508.00" ,
 "MD-DD18A-UP2" , "CoRezyn 63-AX-051" , "Knytex D155 (527 gsm)" , "72.0" , "28.0" , "0.0" , "0.0" , "25.0" , "2.78" , "0.95" , "1750000.00" ,
 "MD-DD18A-UP2" , "CoRezyn 63-AX-051" , "Knytex D155 (527 gsm)" , "72.0" , "28.0" , "0.0" , "0.0" , "25.0" , "2.78" , "0.99" , "3000000.00" ,
 "MD-DD18A-UP2" , "CoRezyn 63-AX-051" , "Knytex D155 (527 gsm)" , "72.0" , "28.0" , "0.0" , "0.0" , "25.0" , "2.78" , "1.67" , "3418.00" ,
 "MD-DD18A-UP2" , "CoRezyn 63-AX-051" , "Knytex D155 (527 gsm)" , "72.0" , "28.0" , "0.0" , "0.0" , "25.0" , "2.78" , "1.79" , "5846.00" ,
 "MD-DD18A-UP2" , "CoRezyn 63-AX-051" , "Knytex D155 (527 gsm)" , "72.0" , "28.0" , "0.0" , "0.0" , "25.0" , "2.78" , "1.22" , "65338.00" ,
 "MD-DD18A-UP2" , "CoRezyn 63-AX-051" , "Knytex D155 (527 gsm)" , "72.0" , "28.0" , "0.0" , "0.0" , "25.0" , "2.78" , "1.15" , "654689.00" ,
 "MD-DD18A-UP2" , "CoRezyn 63-AX-051" , "Knytex D155 (527 gsm)" , "72.0" , "28.0" , "0.0" , "0.0" , "25.0" , "2.78" , "1.29" , "67612.00" ,
 "MD-DD18A-UP2" , "CoRezyn 63-AX-051" , "Knytex D155 (527 gsm)" , "72.0" , "28.0" , "0.0" , "0.0" , "25.0" , "2.78" , "1.18" , "78800.00" ,
 "MD-DD18A-UP2" , "CoRezyn 63-AX-051" , "Knytex D155 (527 gsm)" , "72.0" , "28.0" , "0.0" , "0.0" , "25.0" , "2.78" , "2.00" , "815.00" ,
 "MD-DD18A-UP2" , "CoRezyn 63-AX-051" , "Knytex D155 (527 gsm)" , "72.0" , "28.0" , "0.0" , "0.0" , "25.0" , "2.78" , "1.55" , "8292.00" ,
 "MD-DD18A-UP2" , "CoRezyn 63-AX-051" , "Knytex D155 (527 gsm)" , "72.0" , "28.0" , "0.0" , "0.0" , "25.0" , "2.78" , "2.13" , "913.00" ,
 "MD-DD19-UP2" , "CoRezyn 63-AX-051" , "Knytex D155 (527 gsm)" , "72.0" , "28.0" , "0.0" , "0.0" , "25.0" , "3.39" , "0.75" , "1354001.00" ,
 "MD-DD19-UP2" , "CoRezyn 63-AX-051" , "Knytex D155 (527 gsm)" , "72.0" , "28.0" , "0.0" , "0.0" , "25.0" , "3.39" , "2.17" , "2235.00" ,
 "MD-DD19-UP2" , "CoRezyn 63-AX-051" , "Knytex D155 (527 gsm)" , "72.0" , "28.0" , "0.0" , "0.0" , "25.0" , "3.39" , "0.83" , "3104534.00" ,
 "MD-DD19-UP2" , "CoRezyn 63-AX-051" , "Knytex D155 (527 gsm)" , "72.0" , "28.0" , "0.0" , "0.0" , "25.0" , "3.39" , "1.23" , "57266.00" ,
 "MD-DD19-UP2" , "CoRezyn 63-AX-051" , "Knytex D155 (527 gsm)" , "72.0" , "28.0" , "0.0" , "0.0" , "25.0" , "3.39" , "1.20" , "77008.00" ,
 "MD-DD19-UP2" , "CoRezyn 63-AX-051" , "Knytex D155 (527 gsm)" , "72.0" , "28.0" , "0.0" , "0.0" , "25.0" , "3.39" , "1.24" , "92441.00" ,
 "MD-DD19-UP2" , "CoRezyn 63-AX-051" , "Knytex D155 (527 gsm)" , "72.0" , "28.0" , "0.0" , "0.0" , "25.0" , "3.39" , "0.68" , "955238.00" ,
 "MD-DD19A-UP2" , "CoRezyn 63-AX-051" , "Knytex A130 (444 gsm)" , "68.0" , "32.0" , "0.0" , "0.0" , "25.0" , "2.78" , "0.96" , "108773.00" ,
 "MD-DD19A-UP2" , "CoRezyn 63-AX-051" , "Knytex A130 (444 gsm)" , "68.0" , "32.0" , "0.0" , "0.0" , "25.0" , "2.78" , "1.61" , "1088.00" ,
 "MD-DD19A-UP2" , "CoRezyn 63-AX-051" , "Knytex A130 (444 gsm)" , "68.0" , "32.0" , "0.0" , "0.0" , "25.0" , "2.78" , "1.36" , "11012.00" ,
 "MD-DD19A-UP2" , "CoRezyn 63-AX-051" , "Knytex A130 (444 gsm)" , "68.0" , "32.0" , "0.0" , "0.0" , "25.0" , "2.78" , "0.58" , "1250000.00" ,
 "MD-DD19A-UP2" , "CoRezyn 63-AX-051" , "Knytex A130 (444 gsm)" , "68.0" , "32.0" , "0.0" , "0.0" , "25.0" , "2.78" , "0.83" , "143171.00" ,
 "MD-DD19A-UP2" , "CoRezyn 63-AX-051" , "Knytex A130 (444 gsm)" , "68.0" , "32.0" , "0.0" , "0.0" , "25.0" , "2.78" , "1.69" , "1590.00" ,
 "MD-DD19A-UP2" , "CoRezyn 63-AX-051" , "Knytex A130 (444 gsm)" , "68.0" , "32.0" , "0.0" , "0.0" , "25.0" , "2.78" , "0.88" , "31090.00" ,
 "MD-DD19A-UP2" , "CoRezyn 63-AX-051" , "Knytex A130 (444 gsm)" , "68.0" , "32.0" , "0.0" , "0.0" , "25.0" , "2.78" , "1.35" , "31283.00" ,
 "MD-DD19A-UP2" , "CoRezyn 63-AX-051" , "Knytex A130 (444 gsm)" , "68.0" , "32.0" , "0.0" , "0.0" , "25.0" , "2.78" , "1.11" , "72092.00" ,
 "MD-DD19A-UP2" , "CoRezyn 63-AX-051" , "Knytex A130 (444 gsm)" , "68.0" , "32.0" , "0.0" , "0.0" , "25.0" , "2.78" , "1.34" , "8594.00" ,
 "MD-DD19A-UP2" , "CoRezyn 63-AX-051" , "Knytex A130 (444 gsm)" , "68.0" , "32.0" , "0.0" , "0.0" , "25.0" , "2.78" , "1.50" , "877.00" ,
 "MD-DD19B-UP2" , "CoRezyn 63-AX-051" , "Knytex A130 (444 gsm)" , "68.0" , "32.0" , "0.0" , "0.0" , "25.0" , "2.78" , "1.13" , "10666.00" ,
 "MD-DD19B-UP2" , "CoRezyn 63-AX-051" , "Knytex A130 (444 gsm)" , "68.0" , "32.0" , "0.0" , "0.0" , "25.0" , "2.78" , "0.88" , "123726.00" ,
 "MD-DD19B-UP2" , "CoRezyn 63-AX-051" , "Knytex A130 (444 gsm)" , "68.0" , "32.0" , "0.0" , "0.0" , "25.0" , "2.78" , "1.07" , "17022.00" ,
 "MD-DD19B-UP2" , "CoRezyn 63-AX-051" , "Knytex A130 (444 gsm)" , "68.0" , "32.0" , "0.0" , "0.0" , "25.0" , "2.78" , "1.20" , "18014.00" ,
 "MD-DD19B-UP2" , "CoRezyn 63-AX-051" , "Knytex A130 (444 gsm)" , "68.0" , "32.0" , "0.0" , "0.0" , "25.0" , "2.78" , "1.09" , "27705.00" ,
 "MD-DD19B-UP2" , "CoRezyn 63-AX-051" , "Knytex A130 (444 gsm)" , "68.0" , "32.0" , "0.0" , "0.0" , "25.0" , "2.78" , "0.80" , "377162.00" ,
 "MD-DD19B-UP2" , "CoRezyn 63-AX-051" , "Knytex A130 (444 gsm)" , "68.0" , "32.0" , "0.0" , "0.0" , "25.0" , "2.78" , "1.03" , "46870.00" ,
 "MD-DD19B-UP2" , "CoRezyn 63-AX-051" , "Knytex A130 (444 gsm)" , "68.0" , "32.0" , "0.0" , "0.0" , "25.0" , "2.78" , "1.25" , "50000.00" ,
 "MD-DD19B-UP2" , "CoRezyn 63-AX-051" , "Knytex A130 (444 gsm)" , "68.0" , "32.0" , "0.0" , "0.0" , "25.0" , "2.78" , "1.15" , "62757.00" ,
 "MD-DD19B-UP2" , "CoRezyn 63-AX-051" , "Knytex A130 (444 gsm)" , "68.0" , "32.0" , "0.0" , "0.0" , "25.0" , "2.78" , "0.78" , "711185.00" ,
 "MD-DD2-UP2" , "CoRezyn 63-AX-051" , "Knytex D155 (527 gsm)" , "72.0" , "28.0" , "0.0" , "0.0" , "22.0" , "2.64" , "1.85" , "1055.00" ,
 "MD-DD2-UP2" , "CoRezyn 63-AX-051" , "Knytex D155 (527 gsm)" , "72.0" , "28.0" , "0.0" , "0.0" , "22.0" , "2.64" , "1.19" , "59123.00" ,
 "MD-DD2-UP2" , "CoRezyn 63-AX-051" , "Knytex D155 (527 gsm)" , "72.0" , "28.0" , "0.0" , "0.0" , "22.0" , "2.64" , "1.23" , "62149.00" ,
 "MD-DD2-UP2" , "CoRezyn 63-AX-051" , "Knytex D155 (527 gsm)" , "72.0" , "28.0" , "0.0" , "0.0" , "22.0" , "2.64" , "1.11" , "655028.00" ,
 "MD-DD2-UP2" , "CoRezyn 63-AX-051" , "Knytex D155 (527 gsm)" , "72.0" , "28.0" , "0.0" , "0.0" , "22.0" , "2.64" , "1.61" , "6904.00" ,
 "MD-DD2-UP2" , "CoRezyn 63-AX-051" , "Knytex D155 (527 gsm)" , "72.0" , "28.0" , "0.0" , "0.0" , "22.0" , "2.64" , "1.08" , "697390.00" ,
 "MD-DD2-UP2" , "CoRezyn 63-AX-051" , "Knytex D155 (527 gsm)" , "72.0" , "28.0" , "0.0" , "0.0" , "22.0" , "2.64" , "1.27" , "71702.00" ,
 "MD-DD2-UP2" , "CoRezyn 63-AX-051" , "Knytex D155 (527 gsm)" , "72.0" , "28.0" , "0.0" , "0.0" , "22.0" , "2.64" , "1.10" , "766525.00" ,
 "MD-DD2-UP2" , "CoRezyn 63-AX-051" , "Knytex D155 (527 gsm)" , "72.0" , "28.0" , "0.0" , "0.0" , "22.0" , "2.64" , "1.80" , "883.00" ,
 "MD-DD2-UP2" , "CoRezyn 63-AX-051" , "Knytex D155 (527 gsm)" , "72.0" , "28.0" , "0.0" , "0.0" , "25.0" , "2.64" , "1.52" , "9691.00" ,
 "MD-DD20-UP2" , "CoRezyn 63-AX-051" , "Collins Craft A1010 (351 gsm)" , "73.0" , "27.0" , "0.0" , "0.0" , "22.0" , "2.89" , "0.96" , "27916.00" ,
 "MD-DD20-UP2" , "CoRezyn 63-AX-051" , "Collins Craft A1010 (351 gsm)" , "73.0" , "27.0" , "0.0" , "0.0" , "22.0" , "2.89" , "0.70" , "362971.00" ,
 "MD-DD20-UP2" , "CoRezyn 63-AX-051" , "Collins Craft A1010 (351 gsm)" , "73.0" , "27.0" , "0.0" , "0.0" , "22.0" , "2.89" , "0.69" , "459000.00" ,
 "MD-DD20-UP2" , "CoRezyn 63-AX-051" , "Collins Craft A1010 (351 gsm)" , "73.0" , "27.0" , "0.0" , "0.0" , "22.0" , "2.89" , "0.63" , "484310.00" ,
 "MD-DD20-UP2" , "CoRezyn 63-AX-051" , "Collins Craft A1010 (351 gsm)" , "73.0" , "27.0" , "0.0" , "0.0" , "22.0" , "2.89" , "1.58" , "4899.00" ,
 "MD-DD20-UP2" , "CoRezyn 63-AX-051" , "Collins Craft A1010 (351 gsm)" , "73.0" , "27.0" , "0.0" , "0.0" , "22.0" , "2.89" , "1.46" , "5860.00" ,
 "MD-DD20-UP2" , "CoRezyn 63-AX-051" , "Collins Craft A1010 (351 gsm)" , "73.0" , "27.0" , "0.0" , "0.0" , "22.0" , "2.89" , "0.89" , "65250.00" ,
 "MD-DD20-UP2" , "CoRezyn 63-AX-051" , "Collins Craft A1010 (351 gsm)" , "73.0" , "27.0" , "0.0" , "0.0" , "22.0" , "2.89" , "1.55" , "8408.00" ,
 "MD-DD20-UP2" , "CoRezyn 63-AX-051" , "Collins Craft A1010 (351 gsm)" , "73.0" , "27.0" , "0.0" , "0.0" , "22.0" , "2.89" , "0.83" , "87234.00" ,
 "MD-DD20A-UP2" , "CoRezyn 63-AX-051" , "Collins Craft A1010 (351 gsm)" , "73.0" , "27.0" , "0.0" , "0.0" , "22.0" , "2.66" , "0.60" , "1209687.00" ,
 "MD-DD20A-UP2" , "CoRezyn 63-AX-051" , "Collins Craft A1010 (351 gsm)" , "73.0" , "27.0" , "0.0" , "0.0" , "22.0" , "2.66" , "0.80" , "24080.00" ,
 "MD-DD20A-UP2" , "CoRezyn 63-AX-051" , "Collins Craft A1010 (351 gsm)" , "73.0" , "27.0" , "0.0" , "0.0" , "22.0" , "2.66" , "0.83" , "38386.00" ,
 "MD-DD20A-UP2" , "CoRezyn 63-AX-051" , "Collins Craft A1010 (351 gsm)" , "73.0" , "27.0" , "0.0" , "0.0" , "22.0" , "2.66" , "0.88" , "44850.00" ,
 "MD-DD20A-UP2" , "CoRezyn 63-AX-051" , "Collins Craft A1010 (351 gsm)" , "73.0" , "27.0" , "0.0" , "0.0" , "22.0" , "2.66" , "1.35" , "5006.00" ,
 "MD-DD20A-UP2" , "CoRezyn 63-AX-051" , "Collins Craft A1010 (351 gsm)" , "73.0" , "27.0" , "0.0" , "0.0" , "22.0" , "2.66" , "1.41" , "5207.00" ,
 "MD-DD20A-UP2" , "CoRezyn 63-AX-051" , "Collins Craft A1010 (351 gsm)" , "73.0" , "27.0" , "0.0" , "0.0" , "22.0" , "2.66" , "1.35" , "6014.00" ,
 "MD-DD22-UP2" , "CoRezyn 63-AX-051" , "Knytex D092 (310 gsm)" , "70.0" , "30.0" , "0.0" , "0.0" , "22.0" , "2.86" , "1.06" , "1873215.00" ,
 "MD-DD22-UP2" , "CoRezyn 63-AX-051" , "Knytex D092 (310 gsm)" , "70.0" , "30.0" , "0.0" , "0.0" , "22.0" , "2.86" , "1.27" , "384914.00" ,
 "MD-DD22-UP2" , "CoRezyn 63-AX-051" , "Knytex D092 (310 gsm)" , "70.0" , "30.0" , "0.0" , "0.0" , "22.0" , "2.86" , "1.54" , "58843.00" ,
 "MD-DD22-UP2" , "CoRezyn 63-AX-051" , "Knytex D092 (310 gsm)" , "70.0" , "30.0" , "0.0" , "0.0" , "22.0" , "2.86" , "1.67" , "62055.00" ,
 "MD-DD22-UP2" , "CoRezyn 63-AX-051" , "Knytex D092 (310 gsm)" , "70.0" , "30.0" , "0.0" , "0.0" , "22.0" , "2.86" , "1.61" , "88185.00" ,
 "MD-DD22-UP2" , "CoRezyn 63-AX-051" , "Knytex D092 (310 gsm)" , "70.0" , "30.0" , "0.0" , "0.0" , "22.0" , "2.86" , "1.25" , "960823.00" ,
 "MD-DD24-UP2" , "CoRezyn 63-AX-051" , "Collins Craft UC1010V (424 gsm)" , "70.0" , "30.0" , "0.0" , "0.0" , "22.0" , "2.59" , "0.15" , "17433.00" ,
 "MD-DD24-UP2" , "CoRezyn 63-AX-051" , "Collins Craft UC1010V (424 gsm)" , "70.0" , "30.0" , "0.0" , "0.0" , "22.0" , "2.59" , "1.31" , "190571.00" ,
 "MD-DD24-UP2" , "CoRezyn 63-AX-051" , "Collins Craft UC1010V (424 gsm)" , "70.0" , "30.0" , "0.0" , "0.0" , "22.0" , "2.59" , "1.50" , "20925.00" ,
 "MD-DD24-UP2" , "CoRezyn 63-AX-051" , "Collins Craft UC1010V (424 gsm)" , "70.0" , "30.0" , "0.0" , "0.0" , "22.0" , "2.59" , "1.12" , "314716.00" ,
 "MD-DD24-UP2" , "CoRezyn 63-AX-051" , "Collins Craft UC1010V (424 gsm)" , "70.0" , "30.0" , "0.0" , "0.0" , "22.0" , "2.59" , "1.52" , "40767.00" ,
 "MD-DD24-UP2" , "CoRezyn 63-AX-051" , "Collins Craft UC1010V (424 gsm)" , "70.0" , "30.0" , "0.0" , "0.0" , "22.0" , "2.59" , "0.88" , "5000000.00" ,
 "MD-DD24-UP2" , "CoRezyn 63-AX-051" , "Collins Craft UC1010V (424 gsm)" , "70.0" , "30.0" , "0.0" , "0.0" , "22.0" , "2.59" , "1.08" , "696493.00" ,
 "MD-DD25-UP2" , "CoRezyn 63-AX-051" , "Collins Craft UC1018GV (678 gsm)" , "76.0" , "24.0" , "0.0" , "0.0" , "22.0" , "2.89" , "1.42" , "1621.00" ,
 "MD-DD25-UP2" , "CoRezyn 63-AX-051" , "Collins Craft UC1018GV (678 gsm)" , "76.0" , "24.0" , "0.0" , "0.0" , "22.0" , "2.89" , "1.22" , "17706.00" ,
 "MD-DD25-UP2" , "CoRezyn 63-AX-051" , "Collins Craft UC1018GV (678 gsm)" , "76.0" , "24.0" , "0.0" , "0.0" , "22.0" , "2.89" , "0.73" , "205450.00" ,
 "MD-DD25-UP2" , "CoRezyn 63-AX-051" , "Collins Craft UC1018GV (678 gsm)" , "76.0" , "24.0" , "0.0" , "0.0" , "22.0" , "2.89" , "1.10" , "37442.00" ,
 "MD-DD25-UP2" , "CoRezyn 63-AX-051" , "Collins Craft UC1018GV (678 gsm)" , "76.0" , "24.0" , "0.0" , "0.0" , "22.0" , "2.89" , "1.01" , "48799.00" ,
 "MD-DD25-UP2" , "CoRezyn 63-AX-051" , "Collins Craft UC1018GV (678 gsm)" , "76.0" , "24.0" , "0.0" , "0.0" , "22.0" , "2.89" , "0.67" , "5000000.00" ,
 "MD-DD25-UP2" , "CoRezyn 63-AX-051" , "Collins Craft UC1018GV (678 gsm)" , "76.0" , "24.0" , "0.0" , "0.0" , "22.0" , "2.89" , "0.99" , "50003.00" ,
 "MD-DD25-UP2" , "CoRezyn 63-AX-051" , "Collins Craft UC1018GV (678 gsm)" , "76.0" , "24.0" , "0.0" , "0.0" , "22.0" , "2.89" , "0.68" , "778703.00" ,
 "MD-DD25-UP2" , "CoRezyn 63-AX-051" , "Collins Craft UC1018GV (678 gsm)" , "76.0" , "24.0" , "0.0" , "0.0" , "22.0" , "2.89" , "1.37" , "8578.00" ,
 "MD-DD25-UP2" , "CoRezyn 63-AX-051" , "Collins Craft UC1018GV (678 gsm)" , "76.0" , "24.0" , "0.0" , "0.0" , "22.0" , "2.89" , "0.78" , "982766.00" ,
 "MD-DD25A-UP2" , "CoRezyn 63-AX-051" , "Collins Craft UC1018GV (678 gsm)" , "76.0" , "24.0" , "0.0" , "0.0" , "22.0" , "2.89" , "0.74" , "1015979.00" ,
 "MD-DD25A-UP2" , "CoRezyn 63-AX-051" , "Collins Craft UC1018GV (678 gsm)" , "76.0" , "24.0" , "0.0" , "0.0" , "22.0" , "2.89" , "1.01" , "135192.00" ,
 "MD-DD25A-UP2" , "CoRezyn 63-AX-051" , "Collins Craft UC1018GV (678 gsm)" , "76.0" , "24.0" , "0.0" , "0.0" , "22.0" , "2.89" , "0.97" , "146154.00" ,
 "MD-DD25A-UP2" , "CoRezyn 63-AX-051" , "Collins Craft UC1018GV (678 gsm)" , "76.0" , "24.0" , "0.0" , "0.0" , "22.0" , "2.89" , "1.23" , "20249.00" ,
 "MD-DD25A-UP2" , "CoRezyn 63-AX-051" , "Collins Craft UC1018GV (678 gsm)" , "76.0" , "24.0" , "0.0" , "0.0" , "22.0" , "2.89" , "0.99" , "253259.00" ,
 "MD-DD25A-UP2" , "CoRezyn 63-AX-051" , "Collins Craft UC1018GV (678 gsm)" , "76.0" , "24.0" , "0.0" , "0.0" , "22.0" , "2.89" , "1.20" , "44578.00" ,
 "MD-DD25A-UP2" , "CoRezyn 63-AX-051" , "Collins Craft UC1018GV (678 gsm)" , "76.0" , "24.0" , "0.0" , "0.0" , "22.0" , "2.89" , "1.24" , "44823.00" ,
 "MD-DD25A-UP2" , "CoRezyn 63-AX-051" , "Collins Craft UC1018GV (678 gsm)" , "76.0" , "24.0" , "0.0" , "0.0" , "22.0" , "2.89" , "0.86" , "503924.00" ,
 "MD-DD25A-UP2" , "CoRezyn 63-AX-051" , "Collins Craft UC1018GV (678 gsm)" , "76.0" , "24.0" , "0.0" , "0.0" , "22.0" , "2.89" , "0.91" , "740566.00" ,
 "MD-DD25B-UP2" , "CoRezyn 63-AX-051" , "Collins Craft UC1018GV (678 gsm)" , "76.0" , "24.0" , "0.0" , "0.0" , "22.0" , "4.27" , "1.07" , "1200000.00" ,
 "MD-DD25B-UP2" , "CoRezyn 63-AX-051" , "Collins Craft UC1018GV (678 gsm)" , "76.0" , "24.0" , "0.0" , "0.0" , "22.0" , "4.27" , "1.38" , "178659.00" ,
 "MD-DD25B-UP2" , "CoRezyn 63-AX-051" , "Collins Craft UC1018GV (678 gsm)" , "76.0" , "24.0" , "0.0" , "0.0" , "22.0" , "4.27" , "1.48" , "17956.00" ,
 "MD-DD25B-UP2" , "CoRezyn 63-AX-051" , "Collins Craft UC1018GV (678 gsm)" , "76.0" , "24.0" , "0.0" , "0.0" , "22.0" , "4.27" , "1.52" , "41266.00" ,
 "MD-DD25B-UP2" , "CoRezyn 63-AX-051" , "Collins Craft UC1018GV (678 gsm)" , "76.0" , "24.0" , "0.0" , "0.0" , "22.0" , "4.27" , "1.41" , "49497.00" ,
 "MD-DD25B-UP2" , "CoRezyn 63-AX-051" , "Collins Craft UC1018GV (678 gsm)" , "76.0" , "24.0" , "0.0" , "0.0" , "22.0" , "4.27" , "1.54" , "5663.00" ,
 "MD-DD25B-UP2" , "CoRezyn 63-AX-051" , "Collins Craft UC1018GV (678 gsm)" , "76.0" , "24.0" , "0.0" , "0.0" , "22.0" , "4.27" , "1.46" , "70464.00" ,
 "MD-DD25D-UP2" , "CoRezyn 63-AX-051" , "Collins Craft UC1018GV (678 gsm)" , "76.0" , "24.0" , "0.0" , "0.0" , "25.0" , "3.96" , "1.17" , "110424.00" ,
 "MD-DD25D-UP2" , "CoRezyn 63-AX-051" , "Collins Craft UC1018GV (678 gsm)" , "76.0" , "24.0" , "0.0" , "0.0" , "25.0" , "3.96" , "0.94" , "180832.00" ,
 "MD-DD25D-UP2" , "CoRezyn 63-AX-051" , "Collins Craft UC1018GV (678 gsm)" , "76.0" , "24.0" , "0.0" , "0.0" , "25.0" , "3.96" , "0.83" , "584489.00" ,
 "MD-DD26-UP2" , "CoRezyn 63-AX-051" , "Collins Craft UC1018GV (678 gsm)" , "76.0" , "24.0" , "0.0" , "0.0" , "22.0" , "2.61" , "1.45" , "10628.00" ,
 "MD-DD26-UP2" , "CoRezyn 63-AX-051" , "Collins Craft UC1018GV (678 gsm)" , "76.0" , "24.0" , "0.0" , "0.0" , "22.0" , "2.61" , "1.53" , "13112.00" ,
 "MD-DD26-UP2" , "CoRezyn 63-AX-051" , "Collins Craft UC1018GV (678 gsm)" , "76.0" , "24.0" , "0.0" , "0.0" , "22.0" , "2.61" , "0.83" , "1568929.00" ,
 "MD-DD26-UP2" , "CoRezyn 63-AX-051" , "Collins Craft UC1018GV (678 gsm)" , "76.0" , "24.0" , "0.0" , "0.0" , "22.0" , "2.61" , "0.83" , "2019100.00" ,
 "MD-DD26-UP2" , "CoRezyn 63-AX-051" , "Collins Craft UC1018GV (678 gsm)" , "76.0" , "24.0" , "0.0" , "0.0" , "22.0" , "2.61" , "1.25" , "39204.00" ,
 "MD-DD26-UP2" , "CoRezyn 63-AX-051" , "Collins Craft UC1018GV (678 gsm)" , "76.0" , "24.0" , "0.0" , "0.0" , "22.0" , "2.61" , "1.20" , "44872.00" ,
 "MD-DD26-UP2" , "CoRezyn 63-AX-051" , "Collins Craft UC1018GV (678 gsm)" , "76.0" , "24.0" , "0.0" , "0.0" , "22.0" , "2.61" , "0.90" , "609415.00" ,
 "MD-DD26-UP2" , "CoRezyn 63-AX-051" , "Collins Craft UC1018GV (678 gsm)" , "76.0" , "24.0" , "0.0" , "0.0" , "22.0" , "2.61" , "0.80" , "780507.00" ,
 "MD-DD26-UP2" , "CoRezyn 63-AX-051" , "Collins Craft UC1018GV (678 gsm)" , "76.0" , "24.0" , "0.0" , "0.0" , "22.0" , "2.61" , "1.24" , "92698.00" ,
 "MD-DD26-UP2" , "CoRezyn 63-AX-051" , "Collins Craft UC1018GV (678 gsm)" , "76.0" , "24.0" , "0.0" , "0.0" , "22.0" , "2.61" , "1.45" , "9883.00" ,
 "MD-DD2A-UP2" , "CoRezyn 63-AX-051" , "Knytex D155 (527 gsm)" , "72.0" , "28.0" , "0.0" , "0.0" , "22.0" , "2.61" , "1.29" , "124809.00" ,
 "MD-DD2A-UP2" , "CoRezyn 63-AX-051" , "Knytex D155 (527 gsm)" , "72.0" , "28.0" , "0.0" , "0.0" , "22.0" , "2.61" , "1.33" , "126545.00" ,
 "MD-DD2A-UP2" , "CoRezyn 63-AX-051" , "Knytex D155 (527 gsm)" , "72.0" , "28.0" , "0.0" , "0.0" , "22.0" , "2.61" , "1.02" , "1490033.00" ,
 "MD-DD2A-UP2" , "CoRezyn 63-AX-051" , "Knytex D155 (527 gsm)" , "72.0" , "28.0" , "0.0" , "0.0" , "22.0" , "2.61" , "1.28" , "153886.00" ,
 "MD-DD2A-UP2" , "CoRezyn 63-AX-051" , "Knytex D155 (527 gsm)" , "72.0" , "28.0" , "0.0" , "0.0" , "22.0" , "2.61" , "0.99" , "564480.00" ,
 "MD-DD2A-UP2" , "CoRezyn 63-AX-051" , "Knytex D155 (527 gsm)" , "72.0" , "28.0" , "0.0" , "0.0" , "25.0" , "2.61" , "1.00" , "1849488.00" ,
 "MD-DD4-UP2" , "CoRezyn 63-AX-051" , "Knytex D155 (527 gsm)" , "72.0" , "28.0" , "0.0" , "0.0" , "22.0" , "2.36" , "1.00" , "106008.00" ,
 "MD-DD4-UP2" , "CoRezyn 63-AX-051" , "Knytex D155 (527 gsm)" , "72.0" , "28.0" , "0.0" , "0.0" , "22.0" , "2.36" , "0.84" , "118241.00" ,
 "MD-DD4-UP2" , "CoRezyn 63-AX-051" , "Knytex D155 (527 gsm)" , "72.0" , "28.0" , "0.0" , "0.0" , "22.0" , "2.36" , "1.46" , "1438.00" ,
 "MD-DD4-UP2" , "CoRezyn 63-AX-051" , "Knytex D155 (527 gsm)" , "72.0" , "28.0" , "0.0" , "0.0" , "22.0" , "2.36" , "0.99" , "18293.00" ,
 "MD-DD4-UP2" , "CoRezyn 63-AX-051" , "Knytex D155 (527 gsm)" , "72.0" , "28.0" , "0.0" , "0.0" , "22.0" , "2.36" , "1.02" , "18821.00" ,
 "MD-DD4-UP2" , "CoRezyn 63-AX-051" , "Knytex D155 (527 gsm)" , "72.0" , "28.0" , "0.0" , "0.0" , "22.0" , "2.36" , "0.66" , "278835.00" ,
 "MD-DD4-UP2" , "CoRezyn 63-AX-051" , "Knytex D155 (527 gsm)" , "72.0" , "28.0" , "0.0" , "0.0" , "22.0" , "2.36" , "0.73" , "386766.00" ,
 "MD-DD4-UP2" , "CoRezyn 63-AX-051" , "Knytex D155 (527 gsm)" , "72.0" , "28.0" , "0.0" , "0.0" , "22.0" , "2.36" , "1.41" , "6714.00" ,
 "MD-DD4-UP2" , "CoRezyn 63-AX-051" , "Knytex D155 (527 gsm)" , "72.0" , "28.0" , "0.0" , "0.0" , "22.0" , "2.36" , "0.97" , "74777.00" ,
 "MD-DD4-UP2" , "CoRezyn 63-AX-051" , "Knytex D155 (527 gsm)" , "72.0" , "28.0" , "0.0" , "0.0" , "22.0" , "2.36" , "1.28" , "8257.00" ,
 "MD-DD4-UP2" , "CoRezyn 63-AX-051" , "Knytex D155 (527 gsm)" , "72.0" , "28.0" , "0.0" , "0.0" , "22.0" , "2.36" , "1.35" , "8821.00" ,
 "MD-DD5-UP2" , "CoRezyn 63-AX-051" , "Knytex D155 (527 gsm)" , "72.0" , "28.0" , "0.0" , "0.0" , "22.0" , "2.97" , "1.20" , "1033583.00" ,
 "MD-DD5-UP2" , "CoRezyn 63-AX-051" , "Knytex D155 (527 gsm)" , "72.0" , "28.0" , "0.0" , "0.0" , "22.0" , "2.97" , "1.03" , "1103247.00" ,
 "MD-DD5-UP2" , "CoRezyn 63-AX-051" , "Knytex D155 (527 gsm)" , "72.0" , "28.0" , "0.0" , "0.0" , "22.0" , "2.97" , "1.47" , "12469.00" ,
 "MD-DD5-UP2" , "CoRezyn 63-AX-051" , "Knytex D155 (527 gsm)" , "72.0" , "28.0" , "0.0" , "0.0" , "22.0" , "2.97" , "1.51" , "127898.00" ,
 "MD-DD5-UP2" , "CoRezyn 63-AX-051" , "Knytex D155 (527 gsm)" , "72.0" , "28.0" , "0.0" , "0.0" , "22.0" , "2.97" , "1.50" , "145581.00" ,
 "MD-DD5-UP2" , "CoRezyn 63-AX-051" , "Knytex D155 (527 gsm)" , "72.0" , "28.0" , "0.0" , "0.0" , "22.0" , "2.97" , "1.63" , "14980.00" ,
 "MD-DD5-UP2" , "CoRezyn 63-AX-051" , "Knytex D155 (527 gsm)" , "72.0" , "28.0" , "0.0" , "0.0" , "22.0" , "2.97" , "1.20" , "1500000.00" ,
 "MD-DD5-UP2" , "CoRezyn 63-AX-051" , "Knytex D155 (527 gsm)" , "72.0" , "28.0" , "0.0" , "0.0" , "22.0" , "2.97" , "1.37" , "169754.00" ,
 "MD-DD5-UP2" , "CoRezyn 63-AX-051" , "Knytex D155 (527 gsm)" , "72.0" , "28.0" , "0.0" , "0.0" , "22.0" , "2.97" , "1.80" , "1996.00" ,
 "MD-DD5-UP2" , "CoRezyn 63-AX-051" , "Knytex D155 (527 gsm)" , "72.0" , "28.0" , "0.0" , "0.0" , "22.0" , "2.97" , "1.67" , "20246.00" ,
 "MD-DD5-UP2" , "CoRezyn 63-AX-051" , "Knytex D155 (527 gsm)" , "72.0" , "28.0" , "0.0" , "0.0" , "22.0" , "2.97" , "2.00" , "2386.00" ,
 "MD-DD5-UP2" , "CoRezyn 63-AX-051" , "Knytex D155 (527 gsm)" , "72.0" , "28.0" , "0.0" , "0.0" , "22.0" , "2.97" , "1.72" , "2650.00" ,
 "MD-DD5-UP2" , "CoRezyn 63-AX-051" , "Knytex D155 (527 gsm)" , "72.0" , "28.0" , "0.0" , "0.0" , "22.0" , "2.97" , "0.82" , "5000000.00" ,
 "MD-DD5CYC-T" , "Thermoplastic, Polybutylene Terephthalate" , "Knytex D155 (527 gsm)" , "72.0" , "28.0" , "0.0" , "0.0" , "10.0" , "3.19" , "-1.45" , "148446.00" ,
 "MD-DD5CYC-T" , "Thermoplastic, Polybutylene Terephthalate" , "Knytex D155 (527 gsm)" , "72.0" , "28.0" , "0.0" , "0.0" , "10.0" , "3.19" , "1.74" , "1709.00" ,
 "MD-DD5CYC-T" , "Thermoplastic, Polybutylene Terephthalate" , "Knytex D155 (527 gsm)" , "72.0" , "28.0" , "0.0" , "0.0" , "10.0" , "3.19" , "1.74" , "1984.00" ,
 "MD-DD5CYC-T" , "Thermoplastic, Polybutylene Terephthalate" , "Knytex D155 (527 gsm)" , "72.0" , "28.0" , "0.0" , "0.0" , "10.0" , "3.19" , "1.74" , "2813.00" ,
 "MD-DD5CYC-T" , "Thermoplastic, Polybutylene Terephthalate" , "Knytex D155 (527 gsm)" , "72.0" , "28.0" , "0.0" , "0.0" , "10.0" , "3.19" , "-1.74" , "284.00" ,
 "MD-DD5CYC-T" , "Thermoplastic, Polybutylene Terephthalate" , "Knytex D155 (527 gsm)" , "72.0" , "28.0" , "0.0" , "0.0" , "10.0" , "3.19" , "-1.30" , "3000000.00" ,
 "MD-DD5CYC-T" , "Thermoplastic, Polybutylene Terephthalate" , "Knytex D155 (527 gsm)" , "72.0" , "28.0" , "0.0" , "0.0" , "10.0" , "3.19" , "0.65" , "3000000.00" ,
 "MD-DD5CYC-T" , "Thermoplastic, Polybutylene Terephthalate" , "Knytex D155 (527 gsm)" , "72.0" , "28.0" , "0.0" , "0.0" , "10.0" , "3.19" , "1.30" , "30770.00" ,
 "MD-DD5CYC-T" , "Thermoplastic, Polybutylene Terephthalate" , "Knytex D155 (527 gsm)" , "72.0" , "28.0" , "0.0" , "0.0" , "10.0" , "3.19" , "-1.59" , "3116.00" ,
 "MD-DD5CYC-T" , "Thermoplastic, Polybutylene Terephthalate" , "Knytex D155 (527 gsm)" , "72.0" , "28.0" , "0.0" , "0.0" , "10.0" , "3.19" , "0.72" , "408030.00" ,
 "MD-DD5CYC-T" , "Thermoplastic, Polybutylene Terephthalate" , "Knytex D155 (527 gsm)" , "72.0" , "28.0" , "0.0" , "0.0" , "10.0" , "3.19" , "0.72" , "598895.00" ,
 "MD-DD5CYC-T" , "Thermoplastic, Polybutylene Terephthalate" , "Knytex D155 (527 gsm)" , "72.0" , "28.0" , "0.0" , "0.0" , "10.0" , "3.19" , "1.01" , "61079.00" ,
 "MD-DD5CYC-T" , "Thermoplastic, Polybutylene Terephthalate" , "Knytex D155 (527 gsm)" , "72.0" , "28.0" , "0.0" , "0.0" , "10.0" , "3.19" , "-1.45" , "626848.00" ,
 "MD-DD5CYC-T" , "Thermoplastic, Polybutylene Terephthalate" , "Knytex D155 (527 gsm)" , "72.0" , "28.0" , "0.0" , "0.0" , "10.0" , "3.19" , "1.01" , "71668.00" ,
 "MD-DD5CYC-T" , "Thermoplastic, Polybutylene Terephthalate" , "Knytex D155 (527 gsm)" , "72.0" , "28.0" , "0.0" , "0.0" , "10.0" , "3.19" , "0.72" , "762063.00" ,
 "MD-DD5CYC-T" , "Thermoplastic, Polybutylene Terephthalate" , "Knytex D155 (527 gsm)" , "72.0" , "28.0" , "0.0" , "0.0" , "10.0" , "3.19" , "-1.59" , "8019.00" ,
 "MD-DD5CYC-T" , "Thermoplastic, Polybutylene Terephthalate" , "Knytex D155 (527 gsm)" , "72.0" , "28.0" , "0.0" , "0.0" , "10.0" , "3.19" , "-1.74" , "818.00" ,
 "MD-DD5E-Epon9410" , "Epon 9410" , "Knytex D155 (527 gsm)" , "72.0" , "28.0" , "0.0" , "0.0" , "22.0" , "3.10" , "1.76" , "2429.00" ,
 "MD-DD5E-Epon9410" , "Epon 9410" , "Knytex D155 (527 gsm)" , "72.0" , "28.0" , "0.0" , "0.0" , "22.0" , "3.10" , "1.19" , "2441330.00" ,
 "MD-DD5E-Epon9410" , "Epon 9410" , "Knytex D155 (527 gsm)" , "72.0" , "28.0" , "0.0" , "0.0" , "22.0" , "3.10" , "1.51" , "34642.00" ,
