Repository: NCOR-US/WindTurbineProject

# WindTurbineProject
The Wind Turbine Material Analysis Project was a project (Spring 2018) funded by DMDII to extend the product life cycle ontologies developed under CHAMP to answer a particular use case, allowing a materials engineer to select optimal materials based on key performance parameters. Open-source data from the wind turbine blade materials dataset at Sandia National Lab at Montana State University was used to generate RDF for the analysis. This repository contains the deliverables for this project, including the application ontology, RDF files, the final report, SPARQL queries written along with their returns, along with a final set of presentation slides.

File: src/SPARQL Queries/SPARQL_QueryResults_03.csv (part 2 of 6)
 "MD-45D155V-VE" , "Derakane 411C-50" , "Knytex D155 (527 gsm)" , "0.0" , "0.0" , "0.0" , "100.0" , "25.0" , "3.00" , "0.84" , "0.10" , "4581.00" ,
 "MD-45D155V-VE" , "Derakane 411C-50" , "Knytex D155 (527 gsm)" , "0.0" , "0.0" , "0.0" , "100.0" , "25.0" , "3.00" , "0.61" , "0.10" , "51501.00" ,
 "MD-45D155V-VE" , "Derakane 411C-50" , "Knytex D155 (527 gsm)" , "0.0" , "0.0" , "0.0" , "100.0" , "25.0" , "3.00" , "0.60" , "0.10" , "62968.00" ,
 "MD-45D155V-VE" , "Derakane 411C-50" , "Knytex D155 (527 gsm)" , "0.0" , "0.0" , "0.0" , "100.0" , "25.0" , "3.00" , "0.86" , "0.10" , "7247.00" ,
 "MD-BB-UP2" , "CoRezyn 63-AX-051" , "Knytex A130 (444 gsm)" , "62.0" , "38.0" , "0.0" , "0.0" , "25.0" , "2.67" , "1.14" , "0.10" , "12437.00" ,
 "MD-BB-UP2" , "CoRezyn 63-AX-051" , "Knytex A130 (444 gsm)" , "62.0" , "38.0" , "0.0" , "0.0" , "25.0" , "2.67" , "0.82" , "0.10" , "1320150.00" ,
 "MD-BB-UP2" , "CoRezyn 63-AX-051" , "Knytex A130 (444 gsm)" , "62.0" , "38.0" , "0.0" , "0.0" , "25.0" , "2.67" , "1.23" , "0.10" , "1810.00" ,
 "MD-BB-UP2" , "CoRezyn 63-AX-051" , "Knytex A130 (444 gsm)" , "62.0" , "38.0" , "0.0" , "0.0" , "25.0" , "2.67" , "1.09" , "0.10" , "18755.00" ,
 "MD-BB-UP2" , "CoRezyn 63-AX-051" , "Knytex A130 (444 gsm)" , "62.0" , "38.0" , "0.0" , "0.0" , "25.0" , "2.67" , "0.80" , "0.10" , "197629.00" ,
 "MD-BB-UP2" , "CoRezyn 63-AX-051" , "Knytex A130 (444 gsm)" , "62.0" , "38.0" , "0.0" , "0.0" , "25.0" , "2.67" , "1.26" , "0.10" , "2415.00" ,
 "MD-BB-UP2" , "CoRezyn 63-AX-051" , "Knytex A130 (444 gsm)" , "62.0" , "38.0" , "0.0" , "0.0" , "25.0" , "2.67" , "1.45" , "0.10" , "2585.00" ,
 "MD-BB-UP2" , "CoRezyn 63-AX-051" , "Knytex A130 (444 gsm)" , "62.0" , "38.0" , "0.0" , "0.0" , "25.0" , "2.67" , "0.81" , "0.10" , "390137.00" ,
 "MD-BB-UP2" , "CoRezyn 63-AX-051" , "Knytex A130 (444 gsm)" , "62.0" , "38.0" , "0.0" , "0.0" , "25.0" , "2.67" , "1.02" , "0.10" , "47939.00" ,
 "MD-BB-UP2" , "CoRezyn 63-AX-051" , "Knytex A130 (444 gsm)" , "62.0" , "38.0" , "0.0" , "0.0" , "25.0" , "2.67" , "0.85" , "0.10" , "494149.00" ,
 "MD-BB-UP2" , "CoRezyn 63-AX-051" , "Knytex A130 (444 gsm)" , "62.0" , "38.0" , "0.0" , "0.0" , "25.0" , "2.67" , "1.71" , "0.10" , "512.00" ,
 "MD-BB-UP2" , "CoRezyn 63-AX-051" , "Knytex A130 (444 gsm)" , "62.0" , "38.0" , "0.0" , "0.0" , "25.0" , "2.67" , "1.63" , "0.10" , "550.00" ,
 "MD-BB-UP2" , "CoRezyn 63-AX-051" , "Knytex A130 (444 gsm)" , "62.0" , "38.0" , "0.0" , "0.0" , "25.0" , "2.67" , "1.12" , "0.10" , "66612.00" ,
 "MD-BB-UP2" , "CoRezyn 63-AX-051" , "Knytex A130 (444 gsm)" , "62.0" , "38.0" , "0.0" , "0.0" , "25.0" , "2.67" , "1.74" , "0.10" , "673.00" ,
 "MD-BB-UP2" , "CoRezyn 63-AX-051" , "Knytex A130 (444 gsm)" , "62.0" , "38.0" , "0.0" , "0.0" , "25.0" , "2.67" , "1.09" , "0.10" , "84343.00" ,
 "MD-BB-UP2" , "CoRezyn 63-AX-051" , "Knytex A130 (444 gsm)" , "62.0" , "38.0" , "0.0" , "0.0" , "25.0" , "2.67" , "0.78" , "0.10" , "921400.00" ,
 "MD-CC-UP2" , "CoRezyn 63-AX-051" , "Knytex D155 (527 gsm)" , "55.0" , "45.0" , "0.0" , "0.0" , "25.0" , "2.44" , "1.08" , "0.10" , "12015.00" ,
 "MD-CC-UP2" , "CoRezyn 63-AX-051" , "Knytex D155 (527 gsm)" , "55.0" , "45.0" , "0.0" , "0.0" , "25.0" , "2.44" , "1.84" , "0.10" , "124.00" ,
 "MD-CC-UP2" , "CoRezyn 63-AX-051" , "Knytex D155 (527 gsm)" , "55.0" , "45.0" , "0.0" , "0.0" , "25.0" , "2.44" , "1.63" , "0.10" , "174.00" ,
 "MD-CC-UP2" , "CoRezyn 63-AX-051" , "Knytex D155 (527 gsm)" , "55.0" , "45.0" , "0.0" , "0.0" , "25.0" , "2.44" , "1.55" , "0.10" , "1787.00" ,
 "MD-CC-UP2" , "CoRezyn 63-AX-051" , "Knytex D155 (527 gsm)" , "55.0" , "45.0" , "0.0" , "0.0" , "25.0" , "2.44" , "0.74" , "0.10" , "205864.00" ,
 "MD-CC-UP2" , "CoRezyn 63-AX-051" , "Knytex D155 (527 gsm)" , "55.0" , "45.0" , "0.0" , "0.0" , "25.0" , "2.44" , "1.79" , "0.10" , "223.00" ,
 "MD-CC-UP2" , "CoRezyn 63-AX-051" , "Knytex D155 (527 gsm)" , "55.0" , "45.0" , "0.0" , "0.0" , "25.0" , "2.44" , "0.84" , "0.10" , "228453.00" ,
 "MD-CC-UP2" , "CoRezyn 63-AX-051" , "Knytex D155 (527 gsm)" , "55.0" , "45.0" , "0.0" , "0.0" , "25.0" , "2.44" , "0.99" , "0.10" , "25203.00" ,
 "MD-CC-UP2" , "CoRezyn 63-AX-051" , "Knytex D155 (527 gsm)" , "55.0" , "45.0" , "0.0" , "0.0" , "25.0" , "2.44" , "1.47" , "0.10" , "2637.00" ,
 "MD-CC-UP2" , "CoRezyn 63-AX-051" , "Knytex D155 (527 gsm)" , "55.0" , "45.0" , "0.0" , "0.0" , "25.0" , "2.44" , "1.30" , "0.10" , "3029.00" ,
 "MD-CC-UP2" , "CoRezyn 63-AX-051" , "Knytex D155 (527 gsm)" , "55.0" , "45.0" , "0.0" , "0.0" , "25.0" , "2.44" , "1.05" , "0.10" , "32670.00" ,
 "MD-CC-UP2" , "CoRezyn 63-AX-051" , "Knytex D155 (527 gsm)" , "55.0" , "45.0" , "0.0" , "0.0" , "25.0" , "2.44" , "1.02" , "0.10" , "48080.00" ,
 "MD-CC-UP2" , "CoRezyn 63-AX-051" , "Knytex D155 (527 gsm)" , "55.0" , "45.0" , "0.0" , "0.0" , "25.0" , "2.44" , "1.02" , "0.10" , "486225.00" ,
 "MD-CC-UP2" , "CoRezyn 63-AX-051" , "Knytex D155 (527 gsm)" , "55.0" , "45.0" , "0.0" , "0.0" , "25.0" , "2.44" , "1.00" , "0.10" , "631495.00" ,
 "MD-CC-UP2" , "CoRezyn 63-AX-051" , "Knytex D155 (527 gsm)" , "55.0" , "45.0" , "0.0" , "0.0" , "25.0" , "2.44" , "1.14" , "0.10" , "6956.00" ,
 "MD-CC-UP2" , "CoRezyn 63-AX-051" , "Knytex D155 (527 gsm)" , "55.0" , "45.0" , "0.0" , "0.0" , "25.0" , "2.44" , "1.12" , "0.10" , "8838.00" ,
 "MD-CC2-UP2" , "CoRezyn 63-AX-051" , "Knytex D155 (527 gsm)" , "63.0" , "37.0" , "0.0" , "0.0" , "25.0" , "2.69" , "1.62" , "0.10" , "4104.00" ,
 "MD-DD-UP2" , "CoRezyn 63-AX-051" , "Knytex D155 (527 gsm)" , "76.0" , "24.0" , "0.0" , "0.0" , "22.0" , "2.67" , "0.68" , "0.10" , "1062397.00" ,
 "MD-DD-UP2" , "CoRezyn 63-AX-051" , "Knytex D155 (527 gsm)" , "76.0" , "24.0" , "0.0" , "0.0" , "22.0" , "2.67" , "1.76" , "0.10" , "1065.00" ,
 "MD-DD-UP2" , "CoRezyn 63-AX-051" , "Knytex D155 (527 gsm)" , "76.0" , "24.0" , "0.0" , "0.0" , "22.0" , "2.67" , "1.56" , "0.10" , "1937.00" ,
 "MD-DD-UP2" , "CoRezyn 63-AX-051" , "Knytex D155 (527 gsm)" , "76.0" , "24.0" , "0.0" , "0.0" , "22.0" , "2.67" , "1.58" , "0.10" , "2377.00" ,
 "MD-DD-UP2" , "CoRezyn 63-AX-051" , "Knytex D155 (527 gsm)" , "76.0" , "24.0" , "0.0" , "0.0" , "22.0" , "2.67" , "1.06" , "0.10" , "25503.00" ,
 "MD-DD-UP2" , "CoRezyn 63-AX-051" , "Knytex D155 (527 gsm)" , "76.0" , "24.0" , "0.0" , "0.0" , "22.0" , "2.67" , "1.14" , "0.10" , "28657.00" ,
 "MD-DD-UP2" , "CoRezyn 63-AX-051" , "Knytex D155 (527 gsm)" , "76.0" , "24.0" , "0.0" , "0.0" , "22.0" , "2.67" , "1.58" , "0.10" , "3044.00" ,
 "MD-DD-UP2" , "CoRezyn 63-AX-051" , "Knytex D155 (527 gsm)" , "76.0" , "24.0" , "0.0" , "0.0" , "22.0" , "2.67" , "1.32" , "0.10" , "4997.00" ,
 "MD-DD-UP2" , "CoRezyn 63-AX-051" , "Knytex D155 (527 gsm)" , "76.0" , "24.0" , "0.0" , "0.0" , "22.0" , "2.67" , "1.90" , "0.10" , "631.00" ,
 "MD-DD-UP2" , "CoRezyn 63-AX-051" , "Knytex D155 (527 gsm)" , "76.0" , "24.0" , "0.0" , "0.0" , "22.0" , "2.67" , "0.78" , "0.10" , "64373.00" ,
 "MD-DD-UP2" , "CoRezyn 63-AX-051" , "Knytex D155 (527 gsm)" , "76.0" , "24.0" , "0.0" , "0.0" , "22.0" , "2.67" , "0.63" , "0.10" , "704401.00" ,
 "MD-DD-UP2" , "CoRezyn 63-AX-051" , "Knytex D155 (527 gsm)" , "76.0" , "24.0" , "0.0" , "0.0" , "22.0" , "2.67" , "1.70" , "0.10" , "807.00" ,
 "MD-DD-UP2" , "CoRezyn 63-AX-051" , "Knytex D155 (527 gsm)" , "76.0" , "24.0" , "0.0" , "0.0" , "22.0" , "2.67" , "1.27" , "0.10" , "8143.00" ,
 "MD-DD-UP2" , "CoRezyn 63-AX-051" , "Knytex D155 (527 gsm)" , "76.0" , "24.0" , "0.0" , "0.0" , "22.0" , "2.67" , "0.92" , "0.10" , "87936.00" ,
 "MD-DD-UP2" , "CoRezyn 63-AX-051" , "Knytex D155 (527 gsm)" , "76.0" , "24.0" , "0.0" , "0.0" , "22.0" , "2.67" , "0.63" , "0.10" , "947447.00" ,
 "MD-DD10-UP2" , "CoRezyn 63-AX-051" , "Knytex D155 (527 gsm)" , "72.0" , "28.0" , "0.0" , "0.0" , "22.0" , "1.73" , "1.11" , "0.10" , "11251.00" ,
 "MD-DD10-UP2" , "CoRezyn 63-AX-051" , "Knytex D155 (527 gsm)" , "72.0" , "28.0" , "0.0" , "0.0" , "22.0" , "1.73" , "0.64" , "0.10" , "152411.00" ,
 "MD-DD10-UP2" , "CoRezyn 63-AX-051" , "Knytex D155 (527 gsm)" , "72.0" , "28.0" , "0.0" , "0.0" , "22.0" , "1.73" , "1.20" , "0.10" , "2128.00" ,
 "MD-DD10-UP2" , "CoRezyn 63-AX-051" , "Knytex D155 (527 gsm)" , "72.0" , "28.0" , "0.0" , "0.0" , "22.0" , "1.73" , "1.12" , "0.10" , "3132.00" ,
 "MD-DD10-UP2" , "CoRezyn 63-AX-051" , "Knytex D155 (527 gsm)" , "72.0" , "28.0" , "0.0" , "0.0" , "22.0" , "1.73" , "0.59" , "0.10" , "72116.00" ,
 "MD-DD10-UP2" , "CoRezyn 63-AX-051" , "Knytex D155 (527 gsm)" , "72.0" , "28.0" , "0.0" , "0.0" , "22.0" , "1.73" , "1.18" , "0.10" , "7291.00" ,
 "MD-DD10-UP2" , "CoRezyn 63-AX-051" , "Knytex D155 (527 gsm)" , "72.0" , "28.0" , "0.0" , "0.0" , "22.0" , "1.73" , "0.66" , "0.10" , "94297.00" ,
 "MD-DD11-UP2" , "CoRezyn 63-AX-051" , "Knytex A130 (444 gsm)" , "68.0" , "32.0" , "0.0" , "0.0" , "22.0" , "3.19" , "1.38" , "0.10" , "109080.00" ,
 "MD-DD11-UP2" , "CoRezyn 63-AX-051" , "Knytex A130 (444 gsm)" , "68.0" , "32.0" , "0.0" , "0.0" , "22.0" , "3.19" , "1.45" , "0.10" , "144473.00" ,
 "MD-DD11-UP2" , "CoRezyn 63-AX-051" , "Knytex A130 (444 gsm)" , "68.0" , "32.0" , "0.0" , "0.0" , "22.0" , "3.19" , "1.28" , "0.10" , "328394.00" ,
 "MD-DD11-UP2" , "CoRezyn 63-AX-051" , "Knytex A130 (444 gsm)" , "68.0" , "32.0" , "0.0" , "0.0" , "22.0" , "3.19" , "2.00" , "0.10" , "359.00" ,
 "MD-DD11-UP2" , "CoRezyn 63-AX-051" , "Knytex A130 (444 gsm)" , "68.0" , "32.0" , "0.0" , "0.0" , "22.0" , "3.19" , "1.75" , "0.10" , "3741.00" ,
 "MD-DD11-UP2" , "CoRezyn 63-AX-051" , "Knytex A130 (444 gsm)" , "68.0" , "32.0" , "0.0" , "0.0" , "22.0" , "3.19" , "1.20" , "0.10" , "3880803.00" ,
 "MD-DD11-UP2" , "CoRezyn 63-AX-051" , "Knytex A130 (444 gsm)" , "68.0" , "32.0" , "0.0" , "0.0" , "22.0" , "3.19" , "1.78" , "0.10" , "4560.00" ,
 "MD-DD11-UP2" , "CoRezyn 63-AX-051" , "Knytex A130 (444 gsm)" , "68.0" , "32.0" , "0.0" , "0.0" , "22.0" , "3.19" , "1.90" , "0.10" , "5733.00" ,
 "MD-DD11-UP2" , "CoRezyn 63-AX-051" , "Knytex A130 (444 gsm)" , "68.0" , "32.0" , "0.0" , "0.0" , "22.0" , "3.19" , "2.08" , "0.10" , "602.00" ,
 "MD-DD11-UP2" , "CoRezyn 63-AX-051" , "Knytex A130 (444 gsm)" , "68.0" , "32.0" , "0.0" , "0.0" , "22.0" , "3.19" , "2.40" , "0.10" , "859.00" ,
 "MD-DD12-UP2" , "CoRezyn 63-AX-051" , "Knytex A130 (444 gsm)" , "68.0" , "32.0" , "0.0" , "0.0" , "22.0" , "2.40" , "1.05" , "0.10" , "199436.00" ,
 "MD-DD12-UP2" , "CoRezyn 63-AX-051" , "Knytex A130 (444 gsm)" , "68.0" , "32.0" , "0.0" , "0.0" , "22.0" , "2.40" , "1.12" , "0.10" , "252590.00" ,
 "MD-DD12-UP2" , "CoRezyn 63-AX-051" , "Knytex A130 (444 gsm)" , "68.0" , "32.0" , "0.0" , "0.0" , "22.0" , "2.40" , "1.46" , "0.10" , "27280.00" ,
 "MD-DD12-UP2" , "CoRezyn 63-AX-051" , "Knytex A130 (444 gsm)" , "68.0" , "32.0" , "0.0" , "0.0" , "22.0" , "2.40" , "0.94" , "0.10" , "272993.00" ,
 "MD-DD12-UP2" , "CoRezyn 63-AX-051" , "Knytex A130 (444 gsm)" , "68.0" , "32.0" , "0.0" , "0.0" , "22.0" , "2.40" , "1.53" , "0.10" , "4967.00" ,
 "MD-DD12-UP2" , "CoRezyn 63-AX-051" , "Knytex A130 (444 gsm)" , "68.0" , "32.0" , "0.0" , "0.0" , "22.0" , "2.40" , "1.49" , "0.10" , "50100.00" ,
 "MD-DD12-UP2" , "CoRezyn 63-AX-051" , "Knytex A130 (444 gsm)" , "68.0" , "32.0" , "0.0" , "0.0" , "22.0" , "2.40" , "1.42" , "0.10" , "55126.00" ,
 "MD-DD12-UP2" , "CoRezyn 63-AX-051" , "Knytex A130 (444 gsm)" , "68.0" , "32.0" , "0.0" , "0.0" , "22.0" , "2.40" , "0.90" , "0.10" , "721943.00" ,
 "MD-DD13-UP2" , "CoRezyn 63-AX-051" , "Knytex A130 (444 gsm)" , "68.0" , "32.0" , "0.0" , "0.0" , "22.0" , "2.13" , "0.89" , "0.10" , "124822.00" ,
 "MD-DD13-UP2" , "CoRezyn 63-AX-051" , "Knytex A130 (444 gsm)" , "68.0" , "32.0" , "0.0" , "0.0" , "22.0" , "2.13" , "0.77" , "0.10" , "1397049.00" ,
 "MD-DD13-UP2" , "CoRezyn 63-AX-051" , "Knytex A130 (444 gsm)" , "68.0" , "32.0" , "0.0" , "0.0" , "22.0" , "2.13" , "0.97" , "0.10" , "145120.00" ,
 "MD-DD13-UP2" , "CoRezyn 63-AX-051" , "Knytex A130 (444 gsm)" , "68.0" , "32.0" , "0.0" , "0.0" , "22.0" , "2.13" , "1.26" , "0.10" , "17253.00" ,
 "MD-DD13-UP2" , "CoRezyn 63-AX-051" , "Knytex A130 (444 gsm)" , "68.0" , "32.0" , "0.0" , "0.0" , "22.0" , "2.13" , "1.49" , "0.10" , "19323.00" ,
 "MD-DD13-UP2" , "CoRezyn 63-AX-051" , "Knytex A130 (444 gsm)" , "68.0" , "32.0" , "0.0" , "0.0" , "22.0" , "2.13" , "1.15" , "0.10" , "28437.00" ,
 "MD-DD13-UP2" , "CoRezyn 63-AX-051" , "Knytex A130 (444 gsm)" , "68.0" , "32.0" , "0.0" , "0.0" , "22.0" , "2.13" , "1.60" , "0.10" , "5769.00" ,
 "MD-DD13-UP2" , "CoRezyn 63-AX-051" , "Knytex A130 (444 gsm)" , "68.0" , "32.0" , "0.0" , "0.0" , "22.0" , "2.13" , "1.39" , "0.10" , "7805.00" ,
 "MD-DD13-UP2" , "CoRezyn 63-AX-051" , "Knytex A130 (444 gsm)" , "68.0" , "32.0" , "0.0" , "0.0" , "22.0" , "2.13" , "0.91" , "0.10" , "85412.00" ,
 "MD-DD14-UP2" , "CoRezyn 63-AX-051" , "Knytex CM1701 (587 gsm)" , "72.0" , "28.0" , "0.0" , "0.0" , "22.0" , "2.71" , "0.80" , "0.10" , "210479.00" ,
 "MD-DD14-UP2" , "CoRezyn 63-AX-051" , "Knytex CM1701 (587 gsm)" , "72.0" , "28.0" , "0.0" , "0.0" , "22.0" , "2.71" , "1.13" , "0.10" , "25357.00" ,
 "MD-DD14-UP2" , "CoRezyn 63-AX-051" , "Knytex CM1701 (587 gsm)" , "72.0" , "28.0" , "0.0" , "0.0" , "22.0" , "2.71" , "1.09" , "0.10" , "26391.00" ,
 "MD-DD14-UP2" , "CoRezyn 63-AX-051" , "Knytex CM1701 (587 gsm)" , "72.0" , "28.0" , "0.0" , "0.0" , "22.0" , "2.71" , "0.78" , "0.10" , "432261.00" ,
 "MD-DD14-UP2" , "CoRezyn 63-AX-051" , "Knytex CM1701 (587 gsm)" , "72.0" , "28.0" , "0.0" , "0.0" , "22.0" , "2.71" , "1.20" , "0.10" , "47275.00" ,
 "MD-DD14-UP2" , "CoRezyn 63-AX-051" , "Knytex CM1701 (587 gsm)" , "72.0" , "28.0" , "0.0" , "0.0" , "22.0" , "2.71" , "0.85" , "0.10" , "513840.00" ,
 "MD-DD14-UP2" , "CoRezyn 63-AX-051" , "Knytex CM1701 (587 gsm)" , "72.0" , "28.0" , "0.0" , "0.0" , "22.0" , "2.71" , "1.48" , "0.10" , "5851.00" ,
 "MD-DD14-UP2" , "CoRezyn 63-AX-051" , "Knytex CM1701 (587 gsm)" , "72.0" , "28.0" , "0.0" , "0.0" , "22.0" , "2.71" , "1.56" , "0.10" , "6090.00" ,
 "MD-DD14-UP2" , "CoRezyn 63-AX-051" , "Knytex CM1701 (587 gsm)" , "72.0" , "28.0" , "0.0" , "0.0" , "22.0" , "2.71" , "1.38" , "0.10" , "8812.00" ,
 "MD-DD16-UP2" , "CoRezyn 63-AX-051" , "Knytex D155 (527 gsm)" , "53.0" , "21.0" , "26.0" , "0.0" , "25.0" , "4.62" , "1.24" , "0.10" , "274618.00" ,
 "MD-DD16-UP2" , "CoRezyn 63-AX-051" , "Knytex D155 (527 gsm)" , "53.0" , "21.0" , "26.0" , "0.0" , "25.0" , "4.62" , "1.68" , "0.10" , "29313.00" ,
 "MD-DD16-UP2" , "CoRezyn 63-AX-051" , "Knytex D155 (527 gsm)" , "53.0" , "21.0" , "26.0" , "0.0" , "25.0" , "4.62" , "1.83" , "0.10" , "32965.00" ,
 "MD-DD16-UP2" , "CoRezyn 63-AX-051" , "Knytex D155 (527 gsm)" , "53.0" , "21.0" , "26.0" , "0.0" , "25.0" , "4.62" , "1.30" , "0.10" , "523116.00" ,
 "MD-DD16-UP2" , "CoRezyn 63-AX-051" , "Knytex D155 (527 gsm)" , "53.0" , "21.0" , "26.0" , "0.0" , "25.0" , "4.62" , "1.27" , "0.10" , "658704.00" ,
 "MD-DD16-UP2" , "CoRezyn 63-AX-051" , "Knytex D155 (527 gsm)" , "53.0" , "21.0" , "26.0" , "0.0" , "25.0" , "4.62" , "1.26" , "0.10" , "844744.00" ,
 "MD-DD17A-UP2" , "CoRezyn 63-AX-051" , "Knytex A130 (444 gsm)" , "68.0" , "32.0" , "0.0" , "0.0" , "25.0" , "2.83" , "0.96" , "0.10" , "119502.00" ,
 "MD-DD17A-UP2" , "CoRezyn 63-AX-051" , "Knytex A130 (444 gsm)" , "68.0" , "32.0" , "0.0" , "0.0" , "25.0" , "2.83" , "1.70" , "0.10" , "12349.00" ,
 "MD-DD17A-UP2" , "CoRezyn 63-AX-051" , "Knytex A130 (444 gsm)" , "68.0" , "32.0" , "0.0" , "0.0" , "25.0" , "2.83" , "1.29" , "0.10" , "15558.00" ,
 "MD-DD17A-UP2" , "CoRezyn 63-AX-051" , "Knytex A130 (444 gsm)" , "68.0" , "32.0" , "0.0" , "0.0" , "25.0" , "2.83" , "1.65" , "0.10" , "1637.00" ,
 "MD-DD17A-UP2" , "CoRezyn 63-AX-051" , "Knytex A130 (444 gsm)" , "68.0" , "32.0" , "0.0" , "0.0" , "25.0" , "2.83" , "0.97" , "0.10" , "170000.00" ,
 "MD-DD17A-UP2" , "CoRezyn 63-AX-051" , "Knytex A130 (444 gsm)" , "68.0" , "32.0" , "0.0" , "0.0" , "25.0" , "2.83" , "0.92" , "0.10" , "186232.00" ,
 "MD-DD17A-UP2" , "CoRezyn 63-AX-051" , "Knytex A130 (444 gsm)" , "68.0" , "32.0" , "0.0" , "0.0" , "25.0" , "2.83" , "1.30" , "0.10" , "23820.00" ,
 "MD-DD17A-UP2" , "CoRezyn 63-AX-051" , "Knytex A130 (444 gsm)" , "68.0" , "32.0" , "0.0" , "0.0" , "25.0" , "2.83" , "1.64" , "0.10" , "2414.00" ,
 "MD-DD17A-UP2" , "CoRezyn 63-AX-051" , "Knytex A130 (444 gsm)" , "68.0" , "32.0" , "0.0" , "0.0" , "25.0" , "2.83" , "1.52" , "0.10" , "2866.00" ,
 "MD-DD17A-UP2" , "CoRezyn 63-AX-051" , "Knytex A130 (444 gsm)" , "68.0" , "32.0" , "0.0" , "0.0" , "25.0" , "2.83" , "1.60" , "0.10" , "3156.00" ,
 "MD-DD17A-UP2" , "CoRezyn 63-AX-051" , "Knytex A130 (444 gsm)" , "68.0" , "32.0" , "0.0" , "0.0" , "25.0" , "2.83" , "0.97" , "0.10" , "385099.00" ,
 "MD-DD17A-UP2" , "CoRezyn 63-AX-051" , "Knytex A130 (444 gsm)" , "68.0" , "32.0" , "0.0" , "0.0" , "25.0" , "2.83" , "1.20" , "0.10" , "43591.00" ,
 "MD-DD17A-UP2" , "CoRezyn 63-AX-051" , "Knytex A130 (444 gsm)" , "68.0" , "32.0" , "0.0" , "0.0" , "25.0" , "2.83" , "2.10" , "0.10" , "440.00" ,
 "MD-DD17A-UP2" , "CoRezyn 63-AX-051" , "Knytex A130 (444 gsm)" , "68.0" , "32.0" , "0.0" , "0.0" , "25.0" , "2.83" , "0.94" , "0.10" , "510998.00" ,
 "MD-DD17A-UP2" , "CoRezyn 63-AX-051" , "Knytex A130 (444 gsm)" , "68.0" , "32.0" , "0.0" , "0.0" , "25.0" , "2.83" , "1.33" , "0.10" , "52327.00" ,
 "MD-DD17A-UP2" , "CoRezyn 63-AX-051" , "Knytex A130 (444 gsm)" , "68.0" , "32.0" , "0.0" , "0.0" , "25.0" , "2.83" , "0.96" , "0.10" , "584702.00" ,
 "MD-DD17A-UP2" , "CoRezyn 63-AX-051" , "Knytex A130 (444 gsm)" , "68.0" , "32.0" , "0.0" , "0.0" , "25.0" , "2.83" , "0.80" , "0.10" , "6125824.00" ,
 "MD-DD17A-UP2" , "CoRezyn 63-AX-051" , "Knytex A130 (444 gsm)" , "68.0" , "32.0" , "0.0" , "0.0" , "25.0" , "2.83" , "1.18" , "0.10" , "65356.00" ,
 "MD-DD17A-UP2" , "CoRezyn 63-AX-051" , "Knytex A130 (444 gsm)" , "68.0" , "32.0" , "0.0" , "0.0" , "25.0" , "2.83" , "1.52" , "0.10" , "7677.00" ,
 "MD-DD17A-UP2" , "CoRezyn 63-AX-051" , "Knytex A130 (444 gsm)" , "68.0" , "32.0" , "0.0" , "0.0" , "25.0" , "2.83" , "0.86" , "0.10" , "843279.00" ,
 "MD-DD17A-UP2" , "CoRezyn 63-AX-051" , "Knytex A130 (444 gsm)" , "68.0" , "32.0" , "0.0" , "0.0" , "25.0" , "2.83" , "1.87" , "0.10" , "870.00" ,
 "MD-DD17A-UP2" , "CoRezyn 63-AX-051" , "Knytex A130 (444 gsm)" , "68.0" , "32.0" , "0.0" , "0.0" , "25.0" , "2.83" , "1.88" , "0.10" , "993.00" ,
 "MD-DD18-UP2" , "CoRezyn 63-AX-051" , "Knytex D155 (527 gsm)" , "72.0" , "28.0" , "0.0" , "0.0" , "25.0" , "3.35" , "1.99" , "0.10" , "10402.00" ,
 "MD-DD18-UP2" , "CoRezyn 63-AX-051" , "Knytex D155 (527 gsm)" , "72.0" , "28.0" , "0.0" , "0.0" , "25.0" , "3.35" , "1.91" , "0.10" , "12899.00" ,
 "MD-DD18-UP2" , "CoRezyn 63-AX-051" , "Knytex D155 (527 gsm)" , "72.0" , "28.0" , "0.0" , "0.0" , "25.0" , "3.35" , "1.47" , "0.10" , "25373.00" ,
 "MD-DD18-UP2" , "CoRezyn 63-AX-051" , "Knytex D155 (527 gsm)" , "72.0" , "28.0" , "0.0" , "0.0" , "25.0" , "3.35" , "0.90" , "0.10" , "2661881.00" ,
 "MD-DD18-UP2" , "CoRezyn 63-AX-051" , "Knytex D155 (527 gsm)" , "72.0" , "28.0" , "0.0" , "0.0" , "25.0" , "3.35" , "1.12" , "0.10" , "268555.00" ,
 "MD-DD18-UP2" , "CoRezyn 63-AX-051" , "Knytex D155 (527 gsm)" , "72.0" , "28.0" , "0.0" , "0.0" , "25.0" , "3.35" , "1.15" , "0.10" , "328011.00" ,
 "MD-DD18-UP2" , "CoRezyn 63-AX-051" , "Knytex D155 (527 gsm)" , "72.0" , "28.0" , "0.0" , "0.0" , "25.0" , "3.35" , "1.48" , "0.10" , "45228.00" ,
 "MD-DD18-UP2" , "CoRezyn 63-AX-051" , "Knytex D155 (527 gsm)" , "72.0" , "28.0" , "0.0" , "0.0" , "25.0" , "3.35" , "1.24" , "0.10" , "463110.00" ,
 "MD-DD18-UP2" , "CoRezyn 63-AX-051" , "Knytex D155 (527 gsm)" , "72.0" , "28.0" , "0.0" , "0.0" , "25.0" , "3.35" , "1.66" , "0.10" , "49566.00" ,
 "MD-DD18-UP2" , "CoRezyn 63-AX-051" , "Knytex D155 (527 gsm)" , "72.0" , "28.0" , "0.0" , "0.0" , "25.0" , "3.35" , "2.05" , "0.10" , "8310.00" ,
 "MD-DD18A-UP2" , "CoRezyn 63-AX-051" , "Knytex D155 (527 gsm)" , "72.0" , "28.0" , "0.0" , "0.0" , "25.0" , "2.78" , "1.96" , "0.10" , "1508.00" ,
 "MD-DD18A-UP2" , "CoRezyn 63-AX-051" , "Knytex D155 (527 gsm)" , "72.0" , "28.0" , "0.0" , "0.0" , "25.0" , "2.78" , "0.95" , "0.10" , "1750000.00" ,
 "MD-DD18A-UP2" , "CoRezyn 63-AX-051" , "Knytex D155 (527 gsm)" , "72.0" , "28.0" , "0.0" , "0.0" , "25.0" , "2.78" , "0.99" , "0.10" , "3000000.00" ,
 "MD-DD18A-UP2" , "CoRezyn 63-AX-051" , "Knytex D155 (527 gsm)" , "72.0" , "28.0" , "0.0" , "0.0" , "25.0" , "2.78" , "1.67" , "0.10" , "3418.00" ,
 "MD-DD18A-UP2" , "CoRezyn 63-AX-051" , "Knytex D155 (527 gsm)" , "72.0" , "28.0" , "0.0" , "0.0" , "25.0" , "2.78" , "1.79" , "0.10" , "5846.00" ,
 "MD-DD18A-UP2" , "CoRezyn 63-AX-051" , "Knytex D155 (527 gsm)" , "72.0" , "28.0" , "0.0" , "0.0" , "25.0" , "2.78" , "1.22" , "0.10" , "65338.00" ,
 "MD-DD18A-UP2" , "CoRezyn 63-AX-051" , "Knytex D155 (527 gsm)" , "72.0" , "28.0" , "0.0" , "0.0" , "25.0" , "2.78" , "1.15" , "0.10" , "654689.00" ,
 "MD-DD18A-UP2" , "CoRezyn 63-AX-051" , "Knytex D155 (527 gsm)" , "72.0" , "28.0" , "0.0" , "0.0" , "25.0" , "2.78" , "1.29" , "0.10" , "67612.00" ,
 "MD-DD18A-UP2" , "CoRezyn 63-AX-051" , "Knytex D155 (527 gsm)" , "72.0" , "28.0" , "0.0" , "0.0" , "25.0" , "2.78" , "1.18" , "0.10" , "78800.00" ,
 "MD-DD18A-UP2" , "CoRezyn 63-AX-051" , "Knytex D155 (527 gsm)" , "72.0" , "28.0" , "0.0" , "0.0" , "25.0" , "2.78" , "2.00" , "0.10" , "815.00" ,
 "MD-DD18A-UP2" , "CoRezyn 63-AX-051" , "Knytex D155 (527 gsm)" , "72.0" , "28.0" , "0.0" , "0.0" , "25.0" , "2.78" , "1.55" , "0.10" , "8292.00" ,
 "MD-DD18A-UP2" , "CoRezyn 63-AX-051" , "Knytex D155 (527 gsm)" , "72.0" , "28.0" , "0.0" , "0.0" , "25.0" , "2.78" , "2.13" , "0.10" , "913.00" ,
 "MD-DD19-UP2" , "CoRezyn 63-AX-051" , "Knytex D155 (527 gsm)" , "72.0" , "28.0" , "0.0" , "0.0" , "25.0" , "3.39" , "0.75" , "0.10" , "1354001.00" ,
 "MD-DD19-UP2" , "CoRezyn 63-AX-051" , "Knytex D155 (527 gsm)" , "72.0" , "28.0" , "0.0" , "0.0" , "25.0" , "3.39" , "2.17" , "0.10" , "2235.00" ,
 "MD-DD19-UP2" , "CoRezyn 63-AX-051" , "Knytex D155 (527 gsm)" , "72.0" , "28.0" , "0.0" , "0.0" , "25.0" , "3.39" , "0.83" , "0.10" , "3104534.00" ,
 "MD-DD19-UP2" , "CoRezyn 63-AX-051" , "Knytex D155 (527 gsm)" , "72.0" , "28.0" , "0.0" , "0.0" , "25.0" , "3.39" , "1.23" , "0.10" , "57266.00" ,
 "MD-DD19-UP2" , "CoRezyn 63-AX-051" , "Knytex D155 (527 gsm)" , "72.0" , "28.0" , "0.0" , "0.0" , "25.0" , "3.39" , "1.20" , "0.10" , "77008.00" ,
 "MD-DD19-UP2" , "CoRezyn 63-AX-051" , "Knytex D155 (527 gsm)" , "72.0" , "28.0" , "0.0" , "0.0" , "25.0" , "3.39" , "1.24" , "0.10" , "92441.00" ,
 "MD-DD19-UP2" , "CoRezyn 63-AX-051" , "Knytex D155 (527 gsm)" , "72.0" , "28.0" , "0.0" , "0.0" , "25.0" , "3.39" , "0.68" , "0.10" , "955238.00" ,
 "MD-DD19A-UP2" , "CoRezyn 63-AX-051" , "Knytex A130 (444 gsm)" , "68.0" , "32.0" , "0.0" , "0.0" , "25.0" , "2.78" , "0.96" , "0.10" , "108773.00" ,
 "MD-DD19A-UP2" , "CoRezyn 63-AX-051" , "Knytex A130 (444 gsm)" , "68.0" , "32.0" , "0.0" , "0.0" , "25.0" , "2.78" , "1.61" , "0.10" , "1088.00" ,
 "MD-DD19A-UP2" , "CoRezyn 63-AX-051" , "Knytex A130 (444 gsm)" , "68.0" , "32.0" , "0.0" , "0.0" , "25.0" , "2.78" , "1.36" , "0.10" , "11012.00" ,
 "MD-DD19A-UP2" , "CoRezyn 63-AX-051" , "Knytex A130 (444 gsm)" , "68.0" , "32.0" , "0.0" , "0.0" , "25.0" , "2.78" , "0.58" , "0.10" , "1250000.00" ,
 "MD-DD19A-UP2" , "CoRezyn 63-AX-051" , "Knytex A130 (444 gsm)" , "68.0" , "32.0" , "0.0" , "0.0" , "25.0" , "2.78" , "0.83" , "0.10" , "143171.00" ,
 "MD-DD19A-UP2" , "CoRezyn 63-AX-051" , "Knytex A130 (444 gsm)" , "68.0" , "32.0" , "0.0" , "0.0" , "25.0" , "2.78" , "1.69" , "0.10" , "1590.00" ,
 "MD-DD19A-UP2" , "CoRezyn 63-AX-051" , "Knytex A130 (444 gsm)" , "68.0" , "32.0" , "0.0" , "0.0" , "25.0" , "2.78" , "0.88" , "0.10" , "31090.00" ,
 "MD-DD19A-UP2" , "CoRezyn 63-AX-051" , "Knytex A130 (444 gsm)" , "68.0" , "32.0" , "0.0" , "0.0" , "25.0" , "2.78" , "1.35" , "0.10" , "31283.00" ,
 "MD-DD19A-UP2" , "CoRezyn 63-AX-051" , "Knytex A130 (444 gsm)" , "68.0" , "32.0" , "0.0" , "0.0" , "25.0" , "2.78" , "1.11" , "0.10" , "72092.00" ,
 "MD-DD19A-UP2" , "CoRezyn 63-AX-051" , "Knytex A130 (444 gsm)" , "68.0" , "32.0" , "0.0" , "0.0" , "25.0" , "2.78" , "1.34" , "0.10" , "8594.00" ,
 "MD-DD19A-UP2" , "CoRezyn 63-AX-051" , "Knytex A130 (444 gsm)" , "68.0" , "32.0" , "0.0" , "0.0" , "25.0" , "2.78" , "1.50" , "0.10" , "877.00" ,
 "MD-DD19B-UP2" , "CoRezyn 63-AX-051" , "Knytex A130 (444 gsm)" , "68.0" , "32.0" , "0.0" , "0.0" , "25.0" , "2.78" , "1.13" , "0.10" , "10666.00" ,
 "MD-DD19B-UP2" , "CoRezyn 63-AX-051" , "Knytex A130 (444 gsm)" , "68.0" , "32.0" , "0.0" , "0.0" , "25.0" , "2.78" , "0.88" , "0.10" , "123726.00" ,
 "MD-DD19B-UP2" , "CoRezyn 63-AX-051" , "Knytex A130 (444 gsm)" , "68.0" , "32.0" , "0.0" , "0.0" , "25.0" , "2.78" , "1.07" , "0.10" , "17022.00" ,
 "MD-DD19B-UP2" , "CoRezyn 63-AX-051" , "Knytex A130 (444 gsm)" , "68.0" , "32.0" , "0.0" , "0.0" , "25.0" , "2.78" , "1.20" , "0.10" , "18014.00" ,
 "MD-DD19B-UP2" , "CoRezyn 63-AX-051" , "Knytex A130 (444 gsm)" , "68.0" , "32.0" , "0.0" , "0.0" , "25.0" , "2.78" , "1.09" , "0.10" , "27705.00" ,
 "MD-DD19B-UP2" , "CoRezyn 63-AX-051" , "Knytex A130 (444 gsm)" , "68.0" , "32.0" , "0.0" , "0.0" , "25.0" , "2.78" , "0.80" , "0.10" , "377162.00" ,
 "MD-DD19B-UP2" , "CoRezyn 63-AX-051" , "Knytex A130 (444 gsm)" , "68.0" , "32.0" , "0.0" , "0.0" , "25.0" , "2.78" , "1.03" , "0.10" , "46870.00" ,
 "MD-DD19B-UP2" , "CoRezyn 63-AX-051" , "Knytex A130 (444 gsm)" , "68.0" , "32.0" , "0.0" , "0.0" , "25.0" , "2.78" , "1.25" , "0.10" , "50000.00" ,
 "MD-DD19B-UP2" , "CoRezyn 63-AX-051" , "Knytex A130 (444 gsm)" , "68.0" , "32.0" , "0.0" , "0.0" , "25.0" , "2.78" , "1.15" , "0.10" , "62757.00" ,
 "MD-DD19B-UP2" , "CoRezyn 63-AX-051" , "Knytex A130 (444 gsm)" , "68.0" , "32.0" , "0.0" , "0.0" , "25.0" , "2.78" , "0.78" , "0.10" , "711185.00" ,
 "MD-DD2-UP2" , "CoRezyn 63-AX-051" , "Knytex D155 (527 gsm)" , "72.0" , "28.0" , "0.0" , "0.0" , "22.0" , "2.64" , "1.85" , "0.10" , "1055.00" ,
 "MD-DD2-UP2" , "CoRezyn 63-AX-051" , "Knytex D155 (527 gsm)" , "72.0" , "28.0" , "0.0" , "0.0" , "22.0" , "2.64" , "1.19" , "0.10" , "59123.00" ,
 "MD-DD2-UP2" , "CoRezyn 63-AX-051" , "Knytex D155 (527 gsm)" , "72.0" , "28.0" , "0.0" , "0.0" , "22.0" , "2.64" , "1.23" , "0.10" , "62149.00" ,
 "MD-DD2-UP2" , "CoRezyn 63-AX-051" , "Knytex D155 (527 gsm)" , "72.0" , "28.0" , "0.0" , "0.0" , "22.0" , "2.64" , "1.11" , "0.10" , "655028.00" ,
 "MD-DD2-UP2" , "CoRezyn 63-AX-051" , "Knytex D155 (527 gsm)" , "72.0" , "28.0" , "0.0" , "0.0" , "22.0" , "2.64" , "1.61" , "0.10" , "6904.00" ,
 "MD-DD2-UP2" , "CoRezyn 63-AX-051" , "Knytex D155 (527 gsm)" , "72.0" , "28.0" , "0.0" , "0.0" , "22.0" , "2.64" , "1.08" , "0.10" , "697390.00" ,
 "MD-DD2-UP2" , "CoRezyn 63-AX-051" , "Knytex D155 (527 gsm)" , "72.0" , "28.0" , "0.0" , "0.0" , "22.0" , "2.64" , "1.27" , "0.10" , "71702.00" ,
 "MD-DD2-UP2" , "CoRezyn 63-AX-051" , "Knytex D155 (527 gsm)" , "72.0" , "28.0" , "0.0" , "0.0" , "22.0" , "2.64" , "1.10" , "0.10" , "766525.00" ,
 "MD-DD2-UP2" , "CoRezyn 63-AX-051" , "Knytex D155 (527 gsm)" , "72.0" , "28.0" , "0.0" , "0.0" , "22.0" , "2.64" , "1.80" , "0.10" , "883.00" ,
 "MD-DD2-UP2" , "CoRezyn 63-AX-051" , "Knytex D155 (527 gsm)" , "72.0" , "28.0" , "0.0" , "0.0" , "25.0" , "2.64" , "1.52" , "0.10" , "9691.00" ,
 "MD-DD20-UP2" , "CoRezyn 63-AX-051" , "Collins Craft A1010 (351 gsm)" , "73.0" , "27.0" , "0.0" , "0.0" , "22.0" , "2.89" , "0.96" , "0.10" , "27916.00" ,
 "MD-DD20-UP2" , "CoRezyn 63-AX-051" , "Collins Craft A1010 (351 gsm)" , "73.0" , "27.0" , "0.0" , "0.0" , "22.0" , "2.89" , "0.70" , "0.10" , "362971.00" ,
 "MD-DD20-UP2" , "CoRezyn 63-AX-051" , "Collins Craft A1010 (351 gsm)" , "73.0" , "27.0" , "0.0" , "0.0" , "22.0" , "2.89" , "0.69" , "0.10" , "459000.00" ,
 "MD-DD20-UP2" , "CoRezyn 63-AX-051" , "Collins Craft A1010 (351 gsm)" , "73.0" , "27.0" , "0.0" , "0.0" , "22.0" , "2.89" , "0.63" , "0.10" , "484310.00" ,
 "MD-DD20-UP2" , "CoRezyn 63-AX-051" , "Collins Craft A1010 (351 gsm)" , "73.0" , "27.0" , "0.0" , "0.0" , "22.0" , "2.89" , "1.58" , "0.10" , "4899.00" ,
 "MD-DD20-UP2" , "CoRezyn 63-AX-051" , "Collins Craft A1010 (351 gsm)" , "73.0" , "27.0" , "0.0" , "0.0" , "22.0" , "2.89" , "1.46" , "0.10" , "5860.00" ,
 "MD-DD20-UP2" , "CoRezyn 63-AX-051" , "Collins Craft A1010 (351 gsm)" , "73.0" , "27.0" , "0.0" , "0.0" , "22.0" , "2.89" , "0.89" , "0.10" , "65250.00" ,
 "MD-DD20-UP2" , "CoRezyn 63-AX-051" , "Collins Craft A1010 (351 gsm)" , "73.0" , "27.0" , "0.0" , "0.0" , "22.0" , "2.89" , "1.55" , "0.10" , "8408.00" ,
 "MD-DD20-UP2" , "CoRezyn 63-AX-051" , "Collins Craft A1010 (351 gsm)" , "73.0" , "27.0" , "0.0" , "0.0" , "22.0" , "2.89" , "0.83" , "0.10" , "87234.00" ,
 "MD-DD20A-UP2" , "CoRezyn 63-AX-051" , "Collins Craft A1010 (351 gsm)" , "73.0" , "27.0" , "0.0" , "0.0" , "22.0" , "2.66" , "0.60" , "0.10" , "1209687.00" ,
 "MD-DD20A-UP2" , "CoRezyn 63-AX-051" , "Collins Craft A1010 (351 gsm)" , "73.0" , "27.0" , "0.0" , "0.0" , "22.0" , "2.66" , "0.80" , "0.10" , "24080.00" ,
 "MD-DD20A-UP2" , "CoRezyn 63-AX-051" , "Collins Craft A1010 (351 gsm)" , "73.0" , "27.0" , "0.0" , "0.0" , "22.0" , "2.66" , "0.83" , "0.10" , "38386.00" ,
 "MD-DD20A-UP2" , "CoRezyn 63-AX-051" , "Collins Craft A1010 (351 gsm)" , "73.0" , "27.0" , "0.0" , "0.0" , "22.0" , "2.66" , "0.88" , "0.10" , "44850.00" ,
 "MD-DD20A-UP2" , "CoRezyn 63-AX-051" , "Collins Craft A1010 (351 gsm)" , "73.0" , "27.0" , "0.0" , "0.0" , "22.0" , "2.66" , "1.35" , "0.10" , "5006.00" ,
 "MD-DD20A-UP2" , "CoRezyn 63-AX-051" , "Collins Craft A1010 (351 gsm)" , "73.0" , "27.0" , "0.0" , "0.0" , "22.0" , "2.66" , "1.41" , "0.10" , "5207.00" ,
 "MD-DD20A-UP2" , "CoRezyn 63-AX-051" , "Collins Craft A1010 (351 gsm)" , "73.0" , "27.0" , "0.0" , "0.0" , "22.0" , "2.66" , "1.35" , "0.10" , "6014.00" ,
 "MD-DD22-UP2" , "CoRezyn 63-AX-051" , "Knytex D092 (310 gsm)" , "70.0" , "30.0" , "0.0" , "0.0" , "22.0" , "2.86" , "1.06" , "0.10" , "1873215.00" ,
 "MD-DD22-UP2" , "CoRezyn 63-AX-051" , "Knytex D092 (310 gsm)" , "70.0" , "30.0" , "0.0" , "0.0" , "22.0" , "2.86" , "1.27" , "0.10" , "384914.00" ,
 "MD-DD22-UP2" , "CoRezyn 63-AX-051" , "Knytex D092 (310 gsm)" , "70.0" , "30.0" , "0.0" , "0.0" , "22.0" , "2.86" , "1.54" , "0.10" , "58843.00" ,
 "MD-DD22-UP2" , "CoRezyn 63-AX-051" , "Knytex D092 (310 gsm)" , "70.0" , "30.0" , "0.0" , "0.0" , "22.0" , "2.86" , "1.67" , "0.10" , "62055.00" ,
 "MD-DD22-UP2" , "CoRezyn 63-AX-051" , "Knytex D092 (310 gsm)" , "70.0" , "30.0" , "0.0" , "0.0" , "22.0" , "2.86" , "1.61" , "0.10" , "88185.00" ,
 "MD-DD22-UP2" , "CoRezyn 63-AX-051" , "Knytex D092 (310 gsm)" , "70.0" , "30.0" , "0.0" , "0.0" , "22.0" , "2.86" , "1.25" , "0.10" , "960823.00" ,
 "MD-DD24-UP2" , "CoRezyn 63-AX-051" , "Collins Craft UC1010V (424 gsm)" , "70.0" , "30.0" , "0.0" , "0.0" , "22.0" , "2.59" , "0.15" , "0.10" , "17433.00" ,
 "MD-DD24-UP2" , "CoRezyn 63-AX-051" , "Collins Craft UC1010V (424 gsm)" , "70.0" , "30.0" , "0.0" , "0.0" , "22.0" , "2.59" , "1.31" , "0.10" , "190571.00" ,
 "MD-DD24-UP2" , "CoRezyn 63-AX-051" , "Collins Craft UC1010V (424 gsm)" , "70.0" , "30.0" , "0.0" , "0.0" , "22.0" , "2.59" , "1.50" , "0.10" , "20925.00" ,
 "MD-DD24-UP2" , "CoRezyn 63-AX-051" , "Collins Craft UC1010V (424 gsm)" , "70.0" , "30.0" , "0.0" , "0.0" , "22.0" , "2.59" , "1.12" , "0.10" , "314716.00" ,
 "MD-DD24-UP2" , "CoRezyn 63-AX-051" , "Collins Craft UC1010V (424 gsm)" , "70.0" , "30.0" , "0.0" , "0.0" , "22.0" , "2.59" , "1.52" , "0.10" , "40767.00" ,
 "MD-DD24-UP2" , "CoRezyn 63-AX-051" , "Collins Craft UC1010V (424 gsm)" , "70.0" , "30.0" , "0.0" , "0.0" , "22.0" , "2.59" , "0.88" , "0.10" , "5000000.00" ,
 "MD-DD24-UP2" , "CoRezyn 63-AX-051" , "Collins Craft UC1010V (424 gsm)" , "70.0" , "30.0" , "0.0" , "0.0" , "22.0" , "2.59" , "1.08" , "0.10" , "696493.00" ,
 "MD-DD25-UP2" , "CoRezyn 63-AX-051" , "Collins Craft UC1018GV (678 gsm)" , "76.0" , "24.0" , "0.0" , "0.0" , "22.0" , "2.89" , "1.42" , "0.10" , "1621.00" ,
 "MD-DD25-UP2" , "CoRezyn 63-AX-051" , "Collins Craft UC1018GV (678 gsm)" , "76.0" , "24.0" , "0.0" , "0.0" , "22.0" , "2.89" , "1.22" , "0.10" , "17706.00" ,
 "MD-DD25-UP2" , "CoRezyn 63-AX-051" , "Collins Craft UC1018GV (678 gsm)" , "76.0" , "24.0" , "0.0" , "0.0" , "22.0" , "2.89" , "0.73" , "0.10" , "205450.00" ,
 "MD-DD25-UP2" , "CoRezyn 63-AX-051" , "Collins Craft UC1018GV (678 gsm)" , "76.0" , "24.0" , "0.0" , "0.0" , "22.0" , "2.89" , "1.10" , "0.10" , "37442.00" ,
 "MD-DD25-UP2" , "CoRezyn 63-AX-051" , "Collins Craft UC1018GV (678 gsm)" , "76.0" , "24.0" , "0.0" , "0.0" , "22.0" , "2.89" , "1.01" , "0.10" , "48799.00" ,
 "MD-DD25-UP2" , "CoRezyn 63-AX-051" , "Collins Craft UC1018GV (678 gsm)" , "76.0" , "24.0" , "0.0" , "0.0" , "22.0" , "2.89" , "0.67" , "0.10" , "5000000.00" ,
 "MD-DD25-UP2" , "CoRezyn 63-AX-051" , "Collins Craft UC1018GV (678 gsm)" , "76.0" , "24.0" , "0.0" , "0.0" , "22.0" , "2.89" , "0.99" , "0.10" , "50003.00" ,
 "MD-DD25-UP2" , "CoRezyn 63-AX-051" , "Collins Craft UC1018GV (678 gsm)" , "76.0" , "24.0" , "0.0" , "0.0" , "22.0" , "2.89" , "0.68" , "0.10" , "778703.00" ,
 "MD-DD25-UP2" , "CoRezyn 63-AX-051" , "Collins Craft UC1018GV (678 gsm)" , "76.0" , "24.0" , "0.0" , "0.0" , "22.0" , "2.89" , "1.37" , "0.10" , "8578.00" ,
 "MD-DD25-UP2" , "CoRezyn 63-AX-051" , "Collins Craft UC1018GV (678 gsm)" , "76.0" , "24.0" , "0.0" , "0.0" , "22.0" , "2.89" , "0.78" , "0.10" , "982766.00" ,
 "MD-DD25A-UP2" , "CoRezyn 63-AX-051" , "Collins Craft UC1018GV (678 gsm)" , "76.0" , "24.0" , "0.0" , "0.0" , "22.0" , "2.89" , "0.74" , "0.10" , "1015979.00" ,
 "MD-DD25A-UP2" , "CoRezyn 63-AX-051" , "Collins Craft UC1018GV (678 gsm)" , "76.0" , "24.0" , "0.0" , "0.0" , "22.0" , "2.89" , "1.01" , "0.10" , "135192.00" ,
 "MD-DD25A-UP2" , "CoRezyn 63-AX-051" , "Collins Craft UC1018GV (678 gsm)" , "76.0" , "24.0" , "0.0" , "0.0" , "22.0" , "2.89" , "0.97" , "0.10" , "146154.00" ,
 "MD-DD25A-UP2" , "CoRezyn 63-AX-051" , "Collins Craft UC1018GV (678 gsm)" , "76.0" , "24.0" , "0.0" , "0.0" , "22.0" , "2.89" , "1.23" , "0.10" , "20249.00" ,
 "MD-DD25A-UP2" , "CoRezyn 63-AX-051" , "Collins Craft UC1018GV (678 gsm)" , "76.0" , "24.0" , "0.0" , "0.0" , "22.0" , "2.89" , "0.99" , "0.10" , "253259.00" ,
 "MD-DD25A-UP2" , "CoRezyn 63-AX-051" , "Collins Craft UC1018GV (678 gsm)" , "76.0" , "24.0" , "0.0" , "0.0" , "22.0" , "2.89" , "1.20" , "0.10" , "44578.00" ,
 "MD-DD25A-UP2" , "CoRezyn 63-AX-051" , "Collins Craft UC1018GV (678 gsm)" , "76.0" , "24.0" , "0.0" , "0.0" , "22.0" , "2.89" , "1.24" , "0.10" , "44823.00" ,
 "MD-DD25A-UP2" , "CoRezyn 63-AX-051" , "Collins Craft UC1018GV (678 gsm)" , "76.0" , "24.0" , "0.0" , "0.0" , "22.0" , "2.89" , "0.86" , "0.10" , "503924.00" ,
 "MD-DD25A-UP2" , "CoRezyn 63-AX-051" , "Collins Craft UC1018GV (678 gsm)" , "76.0" , "24.0" , "0.0" , "0.0" , "22.0" , "2.89" , "0.91" , "0.10" , "740566.00" ,
 "MD-DD25B-UP2" , "CoRezyn 63-AX-051" , "Collins Craft UC1018GV (678 gsm)" , "76.0" , "24.0" , "0.0" , "0.0" , "22.0" , "4.27" , "1.07" , "0.10" , "1200000.00" ,
 "MD-DD25B-UP2" , "CoRezyn 63-AX-051" , "Collins Craft UC1018GV (678 gsm)" , "76.0" , "24.0" , "0.0" , "0.0" , "22.0" , "4.27" , "1.38" , "0.10" , "178659.00" ,
 "MD-DD25B-UP2" , "CoRezyn 63-AX-051" , "Collins Craft UC1018GV (678 gsm)" , "76.0" , "24.0" , "0.0" , "0.0" , "22.0" , "4.27" , "1.48" , "0.10" , "17956.00" ,
 "MD-DD25B-UP2" , "CoRezyn 63-AX-051" , "Collins Craft UC1018GV (678 gsm)" , "76.0" , "24.0" , "0.0" , "0.0" , "22.0" , "4.27" , "1.52" , "0.10" , "41266.00" ,
 "MD-DD25B-UP2" , "CoRezyn 63-AX-051" , "Collins Craft UC1018GV (678 gsm)" , "76.0" , "24.0" , "0.0" , "0.0" , "22.0" , "4.27" , "1.41" , "0.10" , "49497.00" ,
 "MD-DD25B-UP2" , "CoRezyn 63-AX-051" , "Collins Craft UC1018GV (678 gsm)" , "76.0" , "24.0" , "0.0" , "0.0" , "22.0" , "4.27" , "1.54" , "0.10" , "5663.00" ,
 "MD-DD25B-UP2" , "CoRezyn 63-AX-051" , "Collins Craft UC1018GV (678 gsm)" , "76.0" , "24.0" , "0.0" , "0.0" , "22.0" , "4.27" , "1.46" , "0.10" , "70464.00" ,
 "MD-DD25D-UP2" , "CoRezyn 63-AX-051" , "Collins Craft UC1018GV (678 gsm)" , "76.0" , "24.0" , "0.0" , "0.0" , "25.0" , "3.96" , "1.17" , "0.10" , "110424.00" ,
 "MD-DD25D-UP2" , "CoRezyn 63-AX-051" , "Collins Craft UC1018GV (678 gsm)" , "76.0" , "24.0" , "0.0" , "0.0" , "25.0" , "3.96" , "0.94" , "0.10" , "180832.00" ,
 "MD-DD25D-UP2" , "CoRezyn 63-AX-051" , "Collins Craft UC1018GV (678 gsm)" , "76.0" , "24.0" , "0.0" , "0.0" , "25.0" , "3.96" , "0.83" , "0.10" , "584489.00" ,
 "MD-DD26-UP2" , "CoRezyn 63-AX-051" , "Collins Craft UC1018GV (678 gsm)" , "76.0" , "24.0" , "0.0" , "0.0" , "22.0" , "2.61" , "1.45" , "0.10" , "10628.00" ,
 "MD-DD26-UP2" , "CoRezyn 63-AX-051" , "Collins Craft UC1018GV (678 gsm)" , "76.0" , "24.0" , "0.0" , "0.0" , "22.0" , "2.61" , "1.53" , "0.10" , "13112.00" ,
 "MD-DD26-UP2" , "CoRezyn 63-AX-051" , "Collins Craft UC1018GV (678 gsm)" , "76.0" , "24.0" , "0.0" , "0.0" , "22.0" , "2.61" , "0.83" , "0.10" , "1568929.00" ,
 "MD-DD26-UP2" , "CoRezyn 63-AX-051" , "Collins Craft UC1018GV (678 gsm)" , "76.0" , "24.0" , "0.0" , "0.0" , "22.0" , "2.61" , "0.83" , "0.10" , "2019100.00" ,
 "MD-DD26-UP2" , "CoRezyn 63-AX-051" , "Collins Craft UC1018GV (678 gsm)" , "76.0" , "24.0" , "0.0" , "0.0" , "22.0" , "2.61" , "1.25" , "0.10" , "39204.00" ,
 "MD-DD26-UP2" , "CoRezyn 63-AX-051" , "Collins Craft UC1018GV (678 gsm)" , "76.0" , "24.0" , "0.0" , "0.0" , "22.0" , "2.61" , "1.20" , "0.10" , "44872.00" ,
 "MD-DD26-UP2" , "CoRezyn 63-AX-051" , "Collins Craft UC1018GV (678 gsm)" , "76.0" , "24.0" , "0.0" , "0.0" , "22.0" , "2.61" , "0.90" , "0.10" , "609415.00" ,
 "MD-DD26-UP2" , "CoRezyn 63-AX-051" , "Collins Craft UC1018GV (678 gsm)" , "76.0" , "24.0" , "0.0" , "0.0" , "22.0" , "2.61" , "0.80" , "0.10" , "780507.00" ,
 "MD-DD26-UP2" , "CoRezyn 63-AX-051" , "Collins Craft UC1018GV (678 gsm)" , "76.0" , "24.0" , "0.0" , "0.0" , "22.0" , "2.61" , "1.24" , "0.10" , "92698.00" ,
 "MD-DD26-UP2" , "CoRezyn 63-AX-051" , "Collins Craft UC1018GV (678 gsm)" , "76.0" , "24.0" , "0.0" , "0.0" , "22.0" , "2.61" , "1.45" , "0.10" , "9883.00" ,
 "MD-DD2A-UP2" , "CoRezyn 63-AX-051" , "Knytex D155 (527 gsm)" , "72.0" , "28.0" , "0.0" , "0.0" , "22.0" , "2.61" , "1.29" , "0.10" , "124809.00" ,
 "MD-DD2A-UP2" , "CoRezyn 63-AX-051" , "Knytex D155 (527 gsm)" , "72.0" , "28.0" , "0.0" , "0.0" , "22.0" , "2.61" , "1.33" , "0.10" , "126545.00" ,
 "MD-DD2A-UP2" , "CoRezyn 63-AX-051" , "Knytex D155 (527 gsm)" , "72.0" , "28.0" , "0.0" , "0.0" , "22.0" , "2.61" , "1.02" , "0.10" , "1490033.00" ,
 "MD-DD2A-UP2" , "CoRezyn 63-AX-051" , "Knytex D155 (527 gsm)" , "72.0" , "28.0" , "0.0" , "0.0" , "22.0" , "2.61" , "1.28" , "0.10" , "153886.00" ,
 "MD-DD2A-UP2" , "CoRezyn 63-AX-051" , "Knytex D155 (527 gsm)" , "72.0" , "28.0" , "0.0" , "0.0" , "22.0" , "2.61" , "0.99" , "0.10" , "564480.00" ,
 "MD-DD2A-UP2" , "CoRezyn 63-AX-051" , "Knytex D155 (527 gsm)" , "72.0" , "28.0" , "0.0" , "0.0" , "25.0" , "2.61" , "1.00" , "0.10" , "1849488.00" ,
 "MD-DD4-UP2" , "CoRezyn 63-AX-051" , "Knytex D155 (527 gsm)" , "72.0" , "28.0" , "0.0" , "0.0" , "22.0" , "2.36" , "1.00" , "0.10" , "106008.00" ,
 "MD-DD4-UP2" , "CoRezyn 63-AX-051" , "Knytex D155 (527 gsm)" , "72.0" , "28.0" , "0.0" , "0.0" , "22.0" , "2.36" , "0.84" , "0.10" , "118241.00" ,
 "MD-DD4-UP2" , "CoRezyn 63-AX-051" , "Knytex D155 (527 gsm)" , "72.0" , "28.0" , "0.0" , "0.0" , "22.0" , "2.36" , "1.46" , "0.10" , "1438.00" ,
 "MD-DD4-UP2" , "CoRezyn 63-AX-051" , "Knytex D155 (527 gsm)" , "72.0" , "28.0" , "0.0" , "0.0" , "22.0" , "2.36" , "0.99" , "0.10" , "18293.00" ,
 "MD-DD4-UP2" , "CoRezyn 63-AX-051" , "Knytex D155 (527 gsm)" , "72.0" , "28.0" , "0.0" , "0.0" , "22.0" , "2.36" , "1.02" , "0.10" , "18821.00" ,
 "MD-DD4-UP2" , "CoRezyn 63-AX-051" , "Knytex D155 (527 gsm)" , "72.0" , "28.0" , "0.0" , "0.0" , "22.0" , "2.36" , "0.66" , "0.10" , "278835.00" ,
 "MD-DD4-UP2" , "CoRezyn 63-AX-051" , "Knytex D155 (527 gsm)" , "72.0" , "28.0" , "0.0" , "0.0" , "22.0" , "2.36" , "0.73" , "0.10" , "386766.00" ,
 "MD-DD4-UP2" , "CoRezyn 63-AX-051" , "Knytex D155 (527 gsm)" , "72.0" , "28.0" , "0.0" , "0.0" , "22.0" , "2.36" , "1.41" , "0.10" , "6714.00" ,
 "MD-DD4-UP2" , "CoRezyn 63-AX-051" , "Knytex D155 (527 gsm)" , "72.0" , "28.0" , "0.0" , "0.0" , "22.0" , "2.36" , "0.97" , "0.10" , "74777.00" ,
 "MD-DD4-UP2" , "CoRezyn 63-AX-051" , "Knytex D155 (527 gsm)" , "72.0" , "28.0" , "0.0" , "0.0" , "22.0" , "2.36" , "1.28" , "0.10" , "8257.00" ,
 "MD-DD4-UP2" , "CoRezyn 63-AX-051" , "Knytex D155 (527 gsm)" , "72.0" , "28.0" , "0.0" , "0.0" , "22.0" , "2.36" , "1.35" , "0.10" , "8821.00" ,
 "MD-DD5-UP2" , "CoRezyn 63-AX-051" , "Knytex D155 (527 gsm)" , "72.0" , "28.0" , "0.0" , "0.0" , "22.0" , "2.97" , "1.20" , "0.10" , "1033583.00" ,
