Repository: NCOR-US/WindTurbineProject

# WindTurbineProject
The Wind Turbine Material Analysis Project was a project (Spring 2018) funded by DMDII to extend the product life cycle ontologies developed under CHAMP to answer a particular use case, allowing a materials engineer to select optimal materials based on key performance parameters. Open-source data from the wind turbine blade materials dataset at Sandia National Lab at Montana State University was used to generate RDF for the analysis. This repository contains the deliverables for this project, including the application ontology, RDF files, the final report, SPARQL queries written along with their returns, along with a final set of presentation slides.

File: src/SPARQL Queries/SPARQL_QueryResults_02.csv (part 3 of 6)
 "MD-45D155V-VE" , "Derakane 411C-50" , "Knytex D155 (527 gsm)" , "0.0" , "0.0" , "0.0" , "100.0" , "25.0" , "3.00" , "0.84" , "4581.00" ,
 "MD-45D155V-VE" , "Derakane 411C-50" , "Knytex D155 (527 gsm)" , "0.0" , "0.0" , "0.0" , "100.0" , "25.0" , "3.00" , "0.61" , "51501.00" ,
 "MD-45D155V-VE" , "Derakane 411C-50" , "Knytex D155 (527 gsm)" , "0.0" , "0.0" , "0.0" , "100.0" , "25.0" , "3.00" , "0.60" , "62968.00" ,
 "MD-45D155V-VE" , "Derakane 411C-50" , "Knytex D155 (527 gsm)" , "0.0" , "0.0" , "0.0" , "100.0" , "25.0" , "3.00" , "0.86" , "7247.00" ,
 "MD-DD5E-Epon9410" , "Epon 9410" , "Knytex D155 (527 gsm)" , "72.0" , "28.0" , "0.0" , "0.0" , "22.0" , "3.10" , "1.19" , "348038.00" ,
 "MD-DD5E-Epon9410" , "Epon 9410" , "Knytex D155 (527 gsm)" , "72.0" , "28.0" , "0.0" , "0.0" , "22.0" , "3.10" , "1.31" , "498494.00" ,
 "MD-DD5E-Epon9410" , "Epon 9410" , "Knytex D155 (527 gsm)" , "72.0" , "28.0" , "0.0" , "0.0" , "22.0" , "3.10" , "1.54" , "52731.00" ,
 "MD-DD5E-Epon9410" , "Epon 9410" , "Knytex D155 (527 gsm)" , "72.0" , "28.0" , "0.0" , "0.0" , "22.0" , "3.10" , "1.54" , "67480.00" ,
 "MD-DD5E-Epon9410" , "Epon 9410" , "Knytex D155 (527 gsm)" , "72.0" , "28.0" , "0.0" , "0.0" , "22.0" , "3.10" , "2.28" , "69.00" ,
 "MD-DD5E-Epon9410" , "Epon 9410" , "Knytex D155 (527 gsm)" , "72.0" , "28.0" , "0.0" , "0.0" , "22.0" , "3.10" , "1.83" , "878.00" ,
 "MD-DD5E-Epon9410" , "Epon 9410" , "Knytex D155 (527 gsm)" , "72.0" , "28.0" , "0.0" , "0.0" , "22.0" , "3.10" , "1.24" , "899308.00" ,
 "MD-DD5E-Epon9410" , "Epon 9410" , "Knytex D155 (527 gsm)" , "72.0" , "28.0" , "0.0" , "0.0" , "25.0" , "3.10" , "0.67" , "1060993.00" ,
 "MD-DD5E-Epon9410" , "Epon 9410" , "Knytex D155 (527 gsm)" , "72.0" , "28.0" , "0.0" , "0.0" , "25.0" , "3.10" , "1.19" , "1072.00" ,
 "MD-DD5E-Epon9410" , "Epon 9410" , "Knytex D155 (527 gsm)" , "72.0" , "28.0" , "0.0" , "0.0" , "25.0" , "3.10" , "1.34" , "1130.00" ,
 "MD-DD5E-Epon9410" , "Epon 9410" , "Knytex D155 (527 gsm)" , "72.0" , "28.0" , "0.0" , "0.0" , "25.0" , "3.10" , "-0.15" , "1176784.00" ,
 "MD-DD5E-Epon9410" , "Epon 9410" , "Knytex D155 (527 gsm)" , "72.0" , "28.0" , "0.0" , "0.0" , "25.0" , "3.10" , "1.34" , "1387.00" ,
 "MD-DD5E-Epon9410" , "Epon 9410" , "Knytex D155 (527 gsm)" , "72.0" , "28.0" , "0.0" , "0.0" , "25.0" , "3.10" , "-0.16" , "143526.00" ,
 "MD-DD5E-Epon9410" , "Epon 9410" , "Knytex D155 (527 gsm)" , "72.0" , "28.0" , "0.0" , "0.0" , "25.0" , "3.10" , "0.67" , "1463729.00" ,
 "MD-DD5E-Epon9410" , "Epon 9410" , "Knytex D155 (527 gsm)" , "72.0" , "28.0" , "0.0" , "0.0" , "25.0" , "3.10" , "0.74" , "168947.00" ,
 "MD-DD5E-Epon9410" , "Epon 9410" , "Knytex D155 (527 gsm)" , "72.0" , "28.0" , "0.0" , "0.0" , "25.0" , "3.10" , "-0.15" , "1740718.00" ,
 "MD-DD5E-Epon9410" , "Epon 9410" , "Knytex D155 (527 gsm)" , "72.0" , "28.0" , "0.0" , "0.0" , "25.0" , "3.10" , "0.74" , "191803.00" ,
 "MD-DD5E-Epon9410" , "Epon 9410" , "Knytex D155 (527 gsm)" , "72.0" , "28.0" , "0.0" , "0.0" , "25.0" , "3.10" , "0.89" , "23990.00" ,
 "MD-DD5E-Epon9410" , "Epon 9410" , "Knytex D155 (527 gsm)" , "72.0" , "28.0" , "0.0" , "0.0" , "25.0" , "3.10" , "1.19" , "2665.00" ,
 "MD-DD5E-Epon9410" , "Epon 9410" , "Knytex D155 (527 gsm)" , "72.0" , "28.0" , "0.0" , "0.0" , "25.0" , "3.10" , "0.74" , "305106.00" ,
 "MD-DD5E-Epon9410" , "Epon 9410" , "Knytex D155 (527 gsm)" , "72.0" , "28.0" , "0.0" , "0.0" , "25.0" , "3.10" , "0.89" , "31172.00" ,
 "MD-DD5E-Epon9410" , "Epon 9410" , "Knytex D155 (527 gsm)" , "72.0" , "28.0" , "0.0" , "0.0" , "25.0" , "3.10" , "-0.15" , "334460.00" ,
 "MD-DD5E-Epon9410" , "Epon 9410" , "Knytex D155 (527 gsm)" , "72.0" , "28.0" , "0.0" , "0.0" , "25.0" , "3.10" , "1.34" , "380.00" ,
 "MD-DD5E-Epon9410" , "Epon 9410" , "Knytex D155 (527 gsm)" , "72.0" , "28.0" , "0.0" , "0.0" , "25.0" , "3.10" , "-0.18" , "3855.00" ,
 "MD-DD5E-Epon9410" , "Epon 9410" , "Knytex D155 (527 gsm)" , "72.0" , "28.0" , "0.0" , "0.0" , "25.0" , "3.10" , "-0.18" , "5232.00" ,
 "MD-DD5E-Epon9410" , "Epon 9410" , "Knytex D155 (527 gsm)" , "72.0" , "28.0" , "0.0" , "0.0" , "25.0" , "3.10" , "-0.16" , "59318.00" ,
 "MD-DD5E-Epon9410" , "Epon 9410" , "Knytex D155 (527 gsm)" , "72.0" , "28.0" , "0.0" , "0.0" , "25.0" , "3.10" , "1.19" , "601.00" ,
 "MD-DD5E-Epon9410" , "Epon 9410" , "Knytex D155 (527 gsm)" , "72.0" , "28.0" , "0.0" , "0.0" , "25.0" , "3.10" , "-0.18" , "7541.00" ,
 "MD-DD5E-Epon9410" , "Epon 9410" , "Knytex D155 (527 gsm)" , "72.0" , "28.0" , "0.0" , "0.0" , "25.0" , "3.10" , "-0.16" , "85056.00" ,
 "MD-DD5E-Epon9410" , "Epon 9410" , "Knytex D155 (527 gsm)" , "72.0" , "28.0" , "0.0" , "0.0" , "25.0" , "3.10" , "0.89" , "92394.00" ,
 "MD-DD5P-UP2" , "CoRezyn 63-AX-051" , "Knytex D155 (527 gsm)" , "72.0" , "28.0" , "0.0" , "0.0" , "22.0" , "3.02" , "1.74" , "1045.00" ,
 "MD-DD5P-UP2" , "CoRezyn 63-AX-051" , "Knytex D155 (527 gsm)" , "72.0" , "28.0" , "0.0" , "0.0" , "22.0" , "3.02" , "1.67" , "11085.00" ,
 "MD-DD5P-UP2" , "CoRezyn 63-AX-051" , "Knytex D155 (527 gsm)" , "72.0" , "28.0" , "0.0" , "0.0" , "22.0" , "3.02" , "1.70" , "11533.00" ,
 "MD-DD5P-UP2" , "CoRezyn 63-AX-051" , "Knytex D155 (527 gsm)" , "72.0" , "28.0" , "0.0" , "0.0" , "22.0" , "3.02" , "1.72" , "12041.00" ,
 "MD-DD5P-UP2" , "CoRezyn 63-AX-051" , "Knytex D155 (527 gsm)" , "72.0" , "28.0" , "0.0" , "0.0" , "22.0" , "3.02" , "1.64" , "12185.00" ,
 "MD-DD5P-UP2" , "CoRezyn 63-AX-051" , "Knytex D155 (527 gsm)" , "72.0" , "28.0" , "0.0" , "0.0" , "22.0" , "3.02" , "1.85" , "2102.00" ,
 "MD-DD5P-UP2" , "CoRezyn 63-AX-051" , "Knytex D155 (527 gsm)" , "72.0" , "28.0" , "0.0" , "0.0" , "22.0" , "3.02" , "1.43" , "28269.00" ,
 "MD-DD5P-UP2" , "CoRezyn 63-AX-051" , "Knytex D155 (527 gsm)" , "72.0" , "28.0" , "0.0" , "0.0" , "22.0" , "3.02" , "1.21" , "284133.00" ,
 "MD-DD5P-UP2" , "CoRezyn 63-AX-051" , "Knytex D155 (527 gsm)" , "72.0" , "28.0" , "0.0" , "0.0" , "22.0" , "3.02" , "1.28" , "285386.00" ,
 "MD-DD5P-UP2" , "CoRezyn 63-AX-051" , "Knytex D155 (527 gsm)" , "72.0" , "28.0" , "0.0" , "0.0" , "22.0" , "3.02" , "1.31" , "345652.00" ,
 "MD-DD5P-UP2" , "CoRezyn 63-AX-051" , "Knytex D155 (527 gsm)" , "72.0" , "28.0" , "0.0" , "0.0" , "22.0" , "3.02" , "1.22" , "351717.00" ,
 "MD-DD5P-UP2" , "CoRezyn 63-AX-051" , "Knytex D155 (527 gsm)" , "72.0" , "28.0" , "0.0" , "0.0" , "22.0" , "3.02" , "1.22" , "357553.00" ,
 "MD-DD5P-UP2" , "CoRezyn 63-AX-051" , "Knytex D155 (527 gsm)" , "72.0" , "28.0" , "0.0" , "0.0" , "22.0" , "3.02" , "1.48" , "36290.00" ,
 "MD-DD5P-UP2" , "CoRezyn 63-AX-051" , "Knytex D155 (527 gsm)" , "72.0" , "28.0" , "0.0" , "0.0" , "22.0" , "3.02" , "1.30" , "403000.00" ,
 "MD-DD5P-UP2" , "CoRezyn 63-AX-051" , "Knytex D155 (527 gsm)" , "72.0" , "28.0" , "0.0" , "0.0" , "22.0" , "3.02" , "1.67" , "43703.00" ,
 "MD-DD5P-UP2" , "CoRezyn 63-AX-051" , "Knytex D155 (527 gsm)" , "72.0" , "28.0" , "0.0" , "0.0" , "22.0" , "3.02" , "1.18" , "481129.00" ,
 "MD-DD5P-UP2" , "CoRezyn 63-AX-051" , "Knytex D155 (527 gsm)" , "72.0" , "28.0" , "0.0" , "0.0" , "22.0" , "3.02" , "1.26" , "514201.00" ,
 "MD-DD5P-UP2" , "CoRezyn 63-AX-051" , "Knytex D155 (527 gsm)" , "72.0" , "28.0" , "0.0" , "0.0" , "22.0" , "3.02" , "1.28" , "579002.00" ,
 "MD-DD5P-UP2" , "CoRezyn 63-AX-051" , "Knytex D155 (527 gsm)" , "72.0" , "28.0" , "0.0" , "0.0" , "22.0" , "3.02" , "1.71" , "6716.00" ,
 "MD-DD5P-UP2" , "CoRezyn 63-AX-051" , "Knytex D155 (527 gsm)" , "72.0" , "28.0" , "0.0" , "0.0" , "22.0" , "3.02" , "1.34" , "749084.00" ,
 "MD-DD5P-UP2" , "CoRezyn 63-AX-051" , "Knytex D155 (527 gsm)" , "72.0" , "28.0" , "0.0" , "0.0" , "22.0" , "3.02" , "1.61" , "7640.00" ,
 "MD-DD5P-UP2" , "CoRezyn 63-AX-051" , "Knytex D155 (527 gsm)" , "72.0" , "28.0" , "0.0" , "0.0" , "22.0" , "3.02" , "0.95" , "8000000.00" ,
 "MD-DD5P-UP2" , "CoRezyn 63-AX-051" , "Knytex D155 (527 gsm)" , "72.0" , "28.0" , "0.0" , "0.0" , "22.0" , "3.02" , "1.58" , "8157.00" ,
 "MD-DD5P-UP2" , "CoRezyn 63-AX-051" , "Knytex D155 (527 gsm)" , "72.0" , "28.0" , "0.0" , "0.0" , "22.0" , "3.02" , "1.24" , "857025.00" ,
 "MD-DD5P-UP2" , "CoRezyn 63-AX-051" , "Knytex D155 (527 gsm)" , "72.0" , "28.0" , "0.0" , "0.0" , "22.0" , "3.02" , "2.20" , "86.00" ,
 "MD-DD5P-UP2" , "CoRezyn 63-AX-051" , "Knytex D155 (527 gsm)" , "72.0" , "28.0" , "0.0" , "0.0" , "22.0" , "3.02" , "1.73" , "9067.00" ,
 "MD-DD5P-UP2" , "CoRezyn 63-AX-051" , "Knytex D155 (527 gsm)" , "72.0" , "28.0" , "0.0" , "0.0" , "22.0" , "3.02" , "1.66" , "9191.00" ,
 "MD-DD5P-UP2" , "CoRezyn 63-AX-051" , "Knytex D155 (527 gsm)" , "72.0" , "28.0" , "0.0" , "0.0" , "22.0" , "3.02" , "1.69" , "9912.00" ,
 "MD-DD5P-UP2" , "CoRezyn 63-AX-051" , "Knytex D155 (527 gsm)" , "72.0" , "28.0" , "0.0" , "0.0" , "22.0" , "3.02" , "1.65" , "9930.00" ,
 "MD-DD5P-UP2" , "CoRezyn 63-AX-051" , "Knytex D155 (527 gsm)" , "72.0" , "28.0" , "0.0" , "0.0" , "8.0" , "3.02" , "0.89" , "10027337.00" ,
 "MD-DD5P-UP2" , "CoRezyn 63-AX-051" , "Knytex D155 (527 gsm)" , "72.0" , "28.0" , "0.0" , "0.0" , "8.0" , "3.02" , "0.91" , "22002386.00" ,
 "MD-DD5P-UP2" , "CoRezyn 63-AX-051" , "Knytex D155 (527 gsm)" , "72.0" , "28.0" , "0.0" , "0.0" , "8.0" , "3.02" , "1.04" , "2312896.00" ,
 "MD-DD5P-UP2" , "CoRezyn 63-AX-051" , "Knytex D155 (527 gsm)" , "72.0" , "28.0" , "0.0" , "0.0" , "8.0" , "3.02" , "0.82" , "39082107.00" ,
 "MD-DD5V-VE1" , "Derakane 411-C-50" , "Knytex D155 (527 gsm)" , "72.0" , "28.0" , "0.0" , "0.0" , "22.0" , "3.05" , "2.30" , "283.00" ,
 "MD-DD5V-VE1" , "Derakane 411-C-50" , "Knytex D155 (527 gsm)" , "72.0" , "28.0" , "0.0" , "0.0" , "22.0" , "3.05" , "1.02" , "3673144.00" ,
 "MD-DD5V-VE1" , "Derakane 411-C-50" , "Knytex D155 (527 gsm)" , "72.0" , "28.0" , "0.0" , "0.0" , "22.0" , "3.05" , "1.08" , "392541.00" ,
 "MD-DD5V-VE1" , "Derakane 411-C-50" , "Knytex D155 (527 gsm)" , "72.0" , "28.0" , "0.0" , "0.0" , "22.0" , "3.05" , "1.44" , "42916.00" ,
 "MD-DD5V-VE1" , "Derakane 411-C-50" , "Knytex D155 (527 gsm)" , "72.0" , "28.0" , "0.0" , "0.0" , "22.0" , "3.05" , "1.56" , "54570.00" ,
 "MD-DD5V-VE1" , "Derakane 411-C-50" , "Knytex D155 (527 gsm)" , "72.0" , "28.0" , "0.0" , "0.0" , "22.0" , "3.05" , "1.89" , "5751.00" ,
 "MD-DD5V-VE1" , "Derakane 411-C-50" , "Knytex D155 (527 gsm)" , "72.0" , "28.0" , "0.0" , "0.0" , "22.0" , "3.05" , "1.52" , "58782.00" ,
 "MD-DD5V-VE1" , "Derakane 411-C-50" , "Knytex D155 (527 gsm)" , "72.0" , "28.0" , "0.0" , "0.0" , "22.0" , "3.05" , "1.30" , "618125.00" ,
 "MD-DD5V-VE1" , "Derakane 411-C-50" , "Knytex D155 (527 gsm)" , "72.0" , "28.0" , "0.0" , "0.0" , "22.0" , "3.05" , "1.46" , "68513.00" ,
 "MD-DD5V-VE1" , "Derakane 411-C-50" , "Knytex D155 (527 gsm)" , "72.0" , "28.0" , "0.0" , "0.0" , "22.0" , "3.05" , "1.66" , "8529.00" ,
 "MD-DD5V2-VE2" , "Derakane 8084" , "Knytex D155 (527 gsm)" , "72.0" , "28.0" , "0.0" , "0.0" , "22.0" , "3.05" , "1.89" , "18445.00" ,
 "MD-DD5V2-VE2" , "Derakane 8084" , "Knytex D155 (527 gsm)" , "72.0" , "28.0" , "0.0" , "0.0" , "22.0" , "3.05" , "1.94" , "20070.00" ,
 "MD-DD5V2-VE2" , "Derakane 8084" , "Knytex D155 (527 gsm)" , "72.0" , "28.0" , "0.0" , "0.0" , "22.0" , "3.05" , "1.53" , "228519.00" ,
 "MD-DD5V2-VE2" , "Derakane 8084" , "Knytex D155 (527 gsm)" , "72.0" , "28.0" , "0.0" , "0.0" , "22.0" , "3.05" , "1.89" , "35015.00" ,
 "MD-DD5V2-VE2" , "Derakane 8084" , "Knytex D155 (527 gsm)" , "72.0" , "28.0" , "0.0" , "0.0" , "22.0" , "3.05" , "1.25" , "3738875.00" ,
 "MD-DD5V2-VE2" , "Derakane 8084" , "Knytex D155 (527 gsm)" , "72.0" , "28.0" , "0.0" , "0.0" , "22.0" , "3.05" , "1.62" , "375206.00" ,
 "MD-DD5V2-VE2" , "Derakane 8084" , "Knytex D155 (527 gsm)" , "72.0" , "28.0" , "0.0" , "0.0" , "22.0" , "3.05" , "1.61" , "454290.00" ,
 "MD-DD6-UP2" , "CoRezyn 63-AX-051" , "Knytex D155 (527 gsm)" , "72.0" , "28.0" , "0.0" , "0.0" , "22.0" , "3.53" , "2.09" , "1302.00" ,
 "MD-DD6-UP2" , "CoRezyn 63-AX-051" , "Knytex D155 (527 gsm)" , "72.0" , "28.0" , "0.0" , "0.0" , "22.0" , "3.53" , "1.79" , "17421.00" ,
 "MD-DD6-UP2" , "CoRezyn 63-AX-051" , "Knytex D155 (527 gsm)" , "72.0" , "28.0" , "0.0" , "0.0" , "22.0" , "3.53" , "1.79" , "18696.00" ,
 "MD-DD6-UP2" , "CoRezyn 63-AX-051" , "Knytex D155 (527 gsm)" , "72.0" , "28.0" , "0.0" , "0.0" , "22.0" , "3.53" , "1.28" , "193637.00" ,
 "MD-DD6-UP2" , "CoRezyn 63-AX-051" , "Knytex D155 (527 gsm)" , "72.0" , "28.0" , "0.0" , "0.0" , "22.0" , "3.53" , "1.76" , "26109.00" ,
 "MD-DD6-UP2" , "CoRezyn 63-AX-051" , "Knytex D155 (527 gsm)" , "72.0" , "28.0" , "0.0" , "0.0" , "22.0" , "3.53" , "1.22" , "300000.00" ,
 "MD-DD6-UP2" , "CoRezyn 63-AX-051" , "Knytex D155 (527 gsm)" , "72.0" , "28.0" , "0.0" , "0.0" , "22.0" , "3.53" , "1.35" , "406267.00" ,
 "MD-DD6-UP2" , "CoRezyn 63-AX-051" , "Knytex D155 (527 gsm)" , "72.0" , "28.0" , "0.0" , "0.0" , "22.0" , "3.53" , "1.94" , "841.00" ,
 "MD-DD6-UP2" , "CoRezyn 63-AX-051" , "Knytex D155 (527 gsm)" , "72.0" , "28.0" , "0.0" , "0.0" , "22.0" , "3.53" , "1.85" , "928.00" ,
 "MD-DD7-UP2" , "CoRezyn 63-AX-051" , "Knytex D155 (527 gsm)" , "72.0" , "28.0" , "0.0" , "0.0" , "22.0" , "2.11" , "1.43" , "2916.00" ,
 "MD-DD7-UP2" , "CoRezyn 63-AX-051" , "Knytex D155 (527 gsm)" , "72.0" , "28.0" , "0.0" , "0.0" , "22.0" , "2.11" , "1.43" , "3379.00" ,
 "MD-DD7-UP2" , "CoRezyn 63-AX-051" , "Knytex D155 (527 gsm)" , "72.0" , "28.0" , "0.0" , "0.0" , "22.0" , "2.11" , "1.52" , "784.00" ,
 "MD-DD7-UP2" , "CoRezyn 63-AX-051" , "Knytex D155 (527 gsm)" , "72.0" , "28.0" , "0.0" , "0.0" , "22.0" , "2.11" , "1.48" , "978.00" ,
 "MD-DD8-UP2" , "CoRezyn 63-AX-051" , "Knytex D155 (527 gsm)" , "72.0" , "28.0" , "0.0" , "0.0" , "22.0" , "2.67" , "1.31" , "5846.00" ,
 "MD-DD8-UP2" , "CoRezyn 63-AX-051" , "Knytex D155 (527 gsm)" , "72.0" , "28.0" , "0.0" , "0.0" , "22.0" , "2.67" , "1.88" , "63076.00" ,
 "MD-DD8A-UP2" , "CoRezyn 63-AX-051" , "Knytex D155 (527 gsm)" , "72.0" , "28.0" , "0.0" , "0.0" , "22.0" , "2.61" , "1.27" , "321056.00" ,
 "MD-DD8A-UP2" , "CoRezyn 63-AX-051" , "Knytex D155 (527 gsm)" , "72.0" , "28.0" , "0.0" , "0.0" , "22.0" , "2.61" , "1.22" , "385518.00" ,
 "MD-DD8A-UP2" , "CoRezyn 63-AX-051" , "Knytex D155 (527 gsm)" , "72.0" , "28.0" , "0.0" , "0.0" , "22.0" , "2.61" , "1.15" , "475424.00" ,
 "MD-DD8B-UP2" , "CoRezyn 63-AX-051" , "Knytex D155 (527 gsm)" , "72.0" , "28.0" , "0.0" , "0.0" , "22.0" , "2.64" , "1.22" , "199990.00" ,
 "MD-DD8B-UP2" , "CoRezyn 63-AX-051" , "Knytex D155 (527 gsm)" , "72.0" , "28.0" , "0.0" , "0.0" , "22.0" , "2.64" , "1.37" , "244659.00" ,
 "MD-DD8B-UP2" , "CoRezyn 63-AX-051" , "Knytex D155 (527 gsm)" , "72.0" , "28.0" , "0.0" , "0.0" , "22.0" , "2.64" , "1.29" , "366371.00" ,
 "MD-DD9-UP2" , "CoRezyn 63-AX-051" , "Knytex D155 (527 gsm)" , "72.0" , "28.0" , "0.0" , "0.0" , "22.0" , "2.03" , "1.42" , "2695.00" ,
 "MD-DD9-UP2" , "CoRezyn 63-AX-051" , "Knytex D155 (527 gsm)" , "72.0" , "28.0" , "0.0" , "0.0" , "22.0" , "2.03" , "1.04" , "29276.00" ,
 "MD-DD9-UP2" , "CoRezyn 63-AX-051" , "Knytex D155 (527 gsm)" , "72.0" , "28.0" , "0.0" , "0.0" , "22.0" , "2.03" , "1.36" , "3294.00" ,
 "MD-DD9-UP2" , "CoRezyn 63-AX-051" , "Knytex D155 (527 gsm)" , "72.0" , "28.0" , "0.0" , "0.0" , "22.0" , "2.03" , "0.93" , "38377.00" ,
 "MD-DD9-UP2" , "CoRezyn 63-AX-051" , "Knytex D155 (527 gsm)" , "72.0" , "28.0" , "0.0" , "0.0" , "22.0" , "2.03" , "0.60" , "432809.00" ,
 "MD-DD9-UP2" , "CoRezyn 63-AX-051" , "Knytex D155 (527 gsm)" , "72.0" , "28.0" , "0.0" , "0.0" , "22.0" , "2.03" , "1.23" , "6359.00" ,
 "MD-DD9-UP2" , "CoRezyn 63-AX-051" , "Knytex D155 (527 gsm)" , "72.0" , "28.0" , "0.0" , "0.0" , "22.0" , "2.03" , "1.20" , "8603.00" ,
 "MD-EE" , "Unspecified" , "Unspecified" , "65.0" , "18.0" , "0.0" , "17.0" , "20.0" , "3.53" , "1.07" , "1085.00" ,
 "MD-EE" , "Unspecified" , "Unspecified" , "65.0" , "18.0" , "0.0" , "17.0" , "20.0" , "3.53" , "0.43" , "1857630.00" ,
 "MD-EE" , "Unspecified" , "Unspecified" , "65.0" , "18.0" , "0.0" , "17.0" , "20.0" , "3.53" , "0.65" , "34583.00" ,
 "MD-EE" , "Unspecified" , "Unspecified" , "65.0" , "18.0" , "0.0" , "17.0" , "20.0" , "3.53" , "0.93" , "4076.00" ,
 "MD-EE" , "Unspecified" , "Unspecified" , "65.0" , "18.0" , "0.0" , "17.0" , "20.0" , "3.53" , "1.14" , "570.00" ,
 "MD-EEAP" , "Unspecified" , "Unspecified" , "70.0" , "19.0" , "0.0" , "11.0" , "20.0" , "3.64" , "1.03" , "15403.00" ,
 "MD-EEAP" , "Unspecified" , "Unspecified" , "70.0" , "19.0" , "0.0" , "11.0" , "20.0" , "3.64" , "0.74" , "1596779.00" ,
 "MD-EEAP" , "Unspecified" , "Unspecified" , "70.0" , "19.0" , "0.0" , "11.0" , "20.0" , "3.64" , "1.04" , "17575.00" ,
 "MD-EEAP" , "Unspecified" , "Unspecified" , "70.0" , "19.0" , "0.0" , "11.0" , "20.0" , "3.64" , "1.15" , "1958.00" ,
 "MD-EEAP" , "Unspecified" , "Unspecified" , "70.0" , "19.0" , "0.0" , "11.0" , "20.0" , "3.64" , "0.73" , "2483304.00" ,
 "MD-EEAP" , "Unspecified" , "Unspecified" , "70.0" , "19.0" , "0.0" , "11.0" , "20.0" , "3.64" , "1.24" , "573.00" ,
 "MD-EEAP" , "Unspecified" , "Unspecified" , "70.0" , "19.0" , "0.0" , "11.0" , "20.0" , "3.64" , "1.20" , "890.00" ,
 "MD-EEAP" , "Unspecified" , "Unspecified" , "70.0" , "19.0" , "0.0" , "11.0" , "20.0" , "3.64" , "0.90" , "9912.00" ,
 "MD-EEAV" , "Unspecified" , "Unspecified" , "71.0" , "18.0" , "0.0" , "11.0" , "20.0" , "3.36" , "0.74" , "1366767.00" ,
 "MD-EEAV" , "Unspecified" , "Unspecified" , "71.0" , "18.0" , "0.0" , "11.0" , "20.0" , "3.36" , "1.30" , "1836.00" ,
 "MD-EEAV" , "Unspecified" , "Unspecified" , "71.0" , "18.0" , "0.0" , "11.0" , "20.0" , "3.36" , "0.79" , "2414147.00" ,
 "MD-EEAV" , "Unspecified" , "Unspecified" , "71.0" , "18.0" , "0.0" , "11.0" , "20.0" , "3.36" , "1.01" , "27047.00" ,
 "MD-EEAV" , "Unspecified" , "Unspecified" , "71.0" , "18.0" , "0.0" , "11.0" , "20.0" , "3.36" , "1.29" , "2811.00" ,
 "MD-EEAV" , "Unspecified" , "Unspecified" , "71.0" , "18.0" , "0.0" , "11.0" , "20.0" , "3.36" , "1.31" , "3260.00" ,
 "MD-EEAV" , "Unspecified" , "Unspecified" , "71.0" , "18.0" , "0.0" , "11.0" , "20.0" , "3.36" , "1.00" , "35462.00" ,
 "MD-EEAV" , "Unspecified" , "Unspecified" , "71.0" , "18.0" , "0.0" , "11.0" , "20.0" , "3.36" , "1.01" , "43424.00" ,
 "MD-EEBP" , "Unspecified" , "Unspecified" , "57.0" , "26.0" , "0.0" , "17.0" , "20.0" , "2.90" , "1.22" , "11375.00" ,
 "MD-EEBP" , "Unspecified" , "Unspecified" , "57.0" , "26.0" , "0.0" , "17.0" , "20.0" , "2.90" , "1.20" , "12141.00" ,
 "MD-EEBP" , "Unspecified" , "Unspecified" , "57.0" , "26.0" , "0.0" , "17.0" , "20.0" , "2.90" , "1.44" , "358.00" ,
 "MD-EEBP" , "Unspecified" , "Unspecified" , "57.0" , "26.0" , "0.0" , "17.0" , "20.0" , "2.90" , "0.81" , "365195.00" ,
 "MD-EEBP" , "Unspecified" , "Unspecified" , "57.0" , "26.0" , "0.0" , "17.0" , "20.0" , "2.90" , "0.80" , "462172.00" ,
 "MD-EEBP" , "Unspecified" , "Unspecified" , "57.0" , "26.0" , "0.0" , "17.0" , "20.0" , "2.90" , "1.40" , "504.00" ,
 "MD-EEBP" , "Unspecified" , "Unspecified" , "57.0" , "26.0" , "0.0" , "17.0" , "20.0" , "2.90" , "1.21" , "8392.00" ,
 "MD-EECP" , "Unspecified" , "Unspecified" , "65.0" , "20.0" , "0.0" , "15.0" , "20.0" , "2.48" , "0.68" , "1293553.00" ,
 "MD-EECP" , "Unspecified" , "Unspecified" , "65.0" , "20.0" , "0.0" , "15.0" , "20.0" , "2.48" , "0.77" , "141150.00" ,
 "MD-EECP" , "Unspecified" , "Unspecified" , "65.0" , "20.0" , "0.0" , "15.0" , "20.0" , "2.48" , "1.41" , "149.00" ,
 "MD-EECP" , "Unspecified" , "Unspecified" , "65.0" , "20.0" , "0.0" , "15.0" , "20.0" , "2.48" , "0.76" , "159441.00" ,
 "MD-EECP" , "Unspecified" , "Unspecified" , "65.0" , "20.0" , "0.0" , "15.0" , "20.0" , "2.48" , "1.04" , "2474.00" ,
 "MD-EECP" , "Unspecified" , "Unspecified" , "65.0" , "20.0" , "0.0" , "15.0" , "20.0" , "2.48" , "1.35" , "257.00" ,
 "MD-EECP" , "Unspecified" , "Unspecified" , "65.0" , "20.0" , "0.0" , "15.0" , "20.0" , "2.48" , "0.77" , "285157.00" ,
 "MD-EECP" , "Unspecified" , "Unspecified" , "65.0" , "20.0" , "0.0" , "15.0" , "20.0" , "2.48" , "1.08" , "3114.00" ,
 "MD-EECP" , "Unspecified" , "Unspecified" , "65.0" , "20.0" , "0.0" , "15.0" , "20.0" , "2.48" , "1.07" , "5070.00" ,
 "MD-EECP" , "Unspecified" , "Unspecified" , "65.0" , "20.0" , "0.0" , "15.0" , "20.0" , "2.48" , "1.49" , "86.00" ,
 "MD-FFA-UP2" , "CoRezyn 63-AX-051" , "Knytex D155 (527 gsm)" , "56.0" , "44.0" , "0.0" , "0.0" , "25.0" , "3.78" , "0.78" , "10000000.00" ,
 "MD-FFA-UP2" , "CoRezyn 63-AX-051" , "Knytex D155 (527 gsm)" , "56.0" , "44.0" , "0.0" , "0.0" , "25.0" , "3.78" , "0.93" , "1123713.00" ,
 "MD-FFA-UP2" , "CoRezyn 63-AX-051" , "Knytex D155 (527 gsm)" , "56.0" , "44.0" , "0.0" , "0.0" , "25.0" , "3.78" , "1.28" , "18064.00" ,
 "MD-FFA-UP2" , "CoRezyn 63-AX-051" , "Knytex D155 (527 gsm)" , "56.0" , "44.0" , "0.0" , "0.0" , "25.0" , "3.78" , "1.98" , "1832.00" ,
 "MD-FFA-UP2" , "CoRezyn 63-AX-051" , "Knytex D155 (527 gsm)" , "56.0" , "44.0" , "0.0" , "0.0" , "25.0" , "3.78" , "1.63" , "2039.00" ,
 "MD-FFA-UP2" , "CoRezyn 63-AX-051" , "Knytex D155 (527 gsm)" , "56.0" , "44.0" , "0.0" , "0.0" , "25.0" , "3.78" , "1.63" , "2420.00" ,
 "MD-FFA-UP2" , "CoRezyn 63-AX-051" , "Knytex D155 (527 gsm)" , "56.0" , "44.0" , "0.0" , "0.0" , "25.0" , "3.78" , "1.21" , "30201.00" ,
 "MD-FFA-UP2" , "CoRezyn 63-AX-051" , "Knytex D155 (527 gsm)" , "56.0" , "44.0" , "0.0" , "0.0" , "25.0" , "3.78" , "0.99" , "372007.00" ,
 "MD-FFA-UP2" , "CoRezyn 63-AX-051" , "Knytex D155 (527 gsm)" , "56.0" , "44.0" , "0.0" , "0.0" , "25.0" , "3.78" , "1.29" , "37675.00" ,
 "MD-FFA-UP2" , "CoRezyn 63-AX-051" , "Knytex D155 (527 gsm)" , "56.0" , "44.0" , "0.0" , "0.0" , "25.0" , "3.78" , "1.63" , "4233.00" ,
 "MD-FFA-UP2" , "CoRezyn 63-AX-051" , "Knytex D155 (527 gsm)" , "56.0" , "44.0" , "0.0" , "0.0" , "25.0" , "3.78" , "1.02" , "42809.00" ,
 "MD-FFA-UP2" , "CoRezyn 63-AX-051" , "Knytex D155 (527 gsm)" , "56.0" , "44.0" , "0.0" , "0.0" , "25.0" , "3.78" , "1.63" , "4642.00" ,
 "MD-FFA-UP2" , "CoRezyn 63-AX-051" , "Knytex D155 (527 gsm)" , "56.0" , "44.0" , "0.0" , "0.0" , "25.0" , "3.78" , "1.02" , "612692.00" ,
 "MD-FFA-UP2" , "CoRezyn 63-AX-051" , "Knytex D155 (527 gsm)" , "56.0" , "44.0" , "0.0" , "0.0" , "25.0" , "3.78" , "2.14" , "757.00" ,
 "MD-FFA-UP2" , "CoRezyn 63-AX-051" , "Knytex D155 (527 gsm)" , "56.0" , "44.0" , "0.0" , "0.0" , "25.0" , "3.78" , "1.63" , "820.00" ,
 "MD-FFA-UP2" , "CoRezyn 63-AX-051" , "Knytex D155 (527 gsm)" , "56.0" , "44.0" , "0.0" , "0.0" , "25.0" , "3.78" , "2.05" , "926.00" ,
 "MD-FFA-UP2" , "CoRezyn 63-AX-051" , "Knytex D155 (527 gsm)" , "56.0" , "44.0" , "0.0" , "0.0" , "25.0" , "3.78" , "1.02" , "926563.00" ,
 "MD-FFB-UP2" , "CoRezyn 63-AX-051" , "Knytex D155 (527 gsm)" , "56.0" , "44.0" , "0.0" , "0.0" , "25.0" , "3.81" , "1.68" , "1.91" ,
 "MD-FFB-UP2" , "CoRezyn 63-AX-051" , "Knytex D155 (527 gsm)" , "56.0" , "44.0" , "0.0" , "0.0" , "25.0" , "3.81" , "2.04" , "1391.00" ,
 "MD-FFB-UP2" , "CoRezyn 63-AX-051" , "Knytex D155 (527 gsm)" , "56.0" , "44.0" , "0.0" , "0.0" , "25.0" , "3.81" , "1.41" , "16986.00" ,
 "MD-FFB-UP2" , "CoRezyn 63-AX-051" , "Knytex D155 (527 gsm)" , "56.0" , "44.0" , "0.0" , "0.0" , "25.0" , "3.81" , "1.23" , "22313.00" ,
 "MD-FFB-UP2" , "CoRezyn 63-AX-051" , "Knytex D155 (527 gsm)" , "56.0" , "44.0" , "0.0" , "0.0" , "25.0" , "3.81" , "1.68" , "2293.00" ,
 "MD-FFB-UP2" , "CoRezyn 63-AX-051" , "Knytex D155 (527 gsm)" , "56.0" , "44.0" , "0.0" , "0.0" , "25.0" , "3.81" , "1.03" , "393660.00" ,
 "MD-FFB-UP2" , "CoRezyn 63-AX-051" , "Knytex D155 (527 gsm)" , "56.0" , "44.0" , "0.0" , "0.0" , "25.0" , "3.81" , "0.98" , "486273.00" ,
 "MD-FFB-UP2" , "CoRezyn 63-AX-051" , "Knytex D155 (527 gsm)" , "56.0" , "44.0" , "0.0" , "0.0" , "25.0" , "3.81" , "0.95" , "540700.00" ,
 "MD-FFB-UP2" , "CoRezyn 63-AX-051" , "Knytex D155 (527 gsm)" , "56.0" , "44.0" , "0.0" , "0.0" , "25.0" , "3.81" , "1.97" , "803.00" ,
 "MD-FFC-UP2" , "CoRezyn 63-AX-051" , "Knytex D155 (527 gsm)" , "56.0" , "44.0" , "0.0" , "0.0" , "25.0" , "3.81" , "1.71" , "1621.00" ,
 "MD-FFC-UP2" , "CoRezyn 63-AX-051" , "Knytex D155 (527 gsm)" , "56.0" , "44.0" , "0.0" , "0.0" , "25.0" , "3.81" , "2.00" , "508.00" ,
 "MD-FFC-UP2" , "CoRezyn 63-AX-051" , "Knytex D155 (527 gsm)" , "56.0" , "44.0" , "0.0" , "0.0" , "25.0" , "3.81" , "0.93" , "649406.00" ,
 "MD-FFD-UP2" , "CoRezyn 63-AX-051" , "Knytex D155 (527 gsm)" , "56.0" , "44.0" , "0.0" , "0.0" , "25.0" , "3.83" , "2.18" , "533.00" ,
 "MD-GG-UP2" , "CoRezyn 63-AX-051" , "Knytex D155 (527 gsm)" , "84.0" , "16.0" , "0.0" , "0.0" , "22.0" , "2.46" , "1.97" , "13403.00" ,
 "MD-GG-UP2" , "CoRezyn 63-AX-051" , "Knytex D155 (527 gsm)" , "84.0" , "16.0" , "0.0" , "0.0" , "22.0" , "2.46" , "2.00" , "16881.00" ,
 "MD-GG-UP2" , "CoRezyn 63-AX-051" , "Knytex D155 (527 gsm)" , "84.0" , "16.0" , "0.0" , "0.0" , "22.0" , "2.46" , "1.35" , "390948.00" ,
 "MD-GG-UP2" , "CoRezyn 63-AX-051" , "Knytex D155 (527 gsm)" , "84.0" , "16.0" , "0.0" , "0.0" , "22.0" , "2.46" , "1.66" , "42910.00" ,
 "MD-GG-UP2" , "CoRezyn 63-AX-051" , "Knytex D155 (527 gsm)" , "84.0" , "16.0" , "0.0" , "0.0" , "22.0" , "2.46" , "1.68" , "47335.00" ,
 "MD-GG-UP2" , "CoRezyn 63-AX-051" , "Knytex D155 (527 gsm)" , "84.0" , "16.0" , "0.0" , "0.0" , "22.0" , "2.46" , "1.73" , "62970.00" ,
 "MD-GG-UP2" , "CoRezyn 63-AX-051" , "Knytex D155 (527 gsm)" , "84.0" , "16.0" , "0.0" , "0.0" , "22.0" , "2.46" , "1.26" , "680831.00" ,
 "MD-GG-UP2" , "CoRezyn 63-AX-051" , "Knytex D155 (527 gsm)" , "84.0" , "16.0" , "0.0" , "0.0" , "22.0" , "2.46" , "2.01" , "7897.00" ,
 "MD-GG-UP2" , "CoRezyn 63-AX-051" , "Knytex D155 (527 gsm)" , "84.0" , "16.0" , "0.0" , "0.0" , "22.0" , "2.46" , "1.31" , "814868.00" ,
 "MD-GGP2-prepreg" , "Hexcel M9.6/35%" , "Hexcel M9.6/32%/1200/G (1200 gsm)" , "80.0" , "20.0" , "0.0" , "0.0" , "25.0" , "2.41" , "2.33" , "1387.00" ,
 "MD-GGP2-prepreg" , "Hexcel M9.6/35%" , "Hexcel M9.6/32%/1200/G (1200 gsm)" , "80.0" , "20.0" , "0.0" , "0.0" , "25.0" , "2.41" , "1.23" , "3615001.00" ,
 "MD-GGP2-prepreg" , "Hexcel M9.6/35%" , "Hexcel M9.6/32%/1200/G (1200 gsm)" , "80.0" , "20.0" , "0.0" , "0.0" , "25.0" , "2.41" , "1.42" , "417521.00" ,
 "MD-GGP2-prepreg" , "Hexcel M9.6/35%" , "Hexcel M9.6/32%/1200/G (1200 gsm)" , "80.0" , "20.0" , "0.0" , "0.0" , "25.0" , "2.41" , "2.14" , "687.00" ,
 "MD-GGP4-prepreg" , "Hexcel M9.6/35%" , "Hexcel M9.6/32%/1200/G (1200 gsm)" , "80.0" , "20.0" , "0.0" , "0.0" , "20.0" , "1.85" , "1.27" , "102640.00" ,
 "MD-GGP4-prepreg" , "Hexcel M9.6/35%" , "Hexcel M9.6/32%/1200/G (1200 gsm)" , "80.0" , "20.0" , "0.0" , "0.0" , "20.0" , "1.85" , "2.23" , "1074.00" ,
 "MD-GGP4-prepreg" , "Hexcel M9.6/35%" , "Hexcel M9.6/32%/1200/G (1200 gsm)" , "80.0" , "20.0" , "0.0" , "0.0" , "20.0" , "1.85" , "2.05" , "11317.00" ,
 "MD-GGP4-prepreg" , "Hexcel M9.6/35%" , "Hexcel M9.6/32%/1200/G (1200 gsm)" , "80.0" , "20.0" , "0.0" , "0.0" , "20.0" , "1.85" , "0.93" , "1500000.00" ,
 "MD-GGP4-prepreg" , "Hexcel M9.6/35%" , "Hexcel M9.6/32%/1200/G (1200 gsm)" , "80.0" , "20.0" , "0.0" , "0.0" , "20.0" , "1.85" , "1.38" , "159750.00" ,
 "MD-GGP4-prepreg" , "Hexcel M9.6/35%" , "Hexcel M9.6/32%/1200/G (1200 gsm)" , "80.0" , "20.0" , "0.0" , "0.0" , "20.0" , "1.85" , "2.15" , "1690.00" ,
 "MD-GGP4-prepreg" , "Hexcel M9.6/35%" , "Hexcel M9.6/32%/1200/G (1200 gsm)" , "80.0" , "20.0" , "0.0" , "0.0" , "20.0" , "1.85" , "1.67" , "18735.00" ,
 "MD-GGP4-prepreg" , "Hexcel M9.6/35%" , "Hexcel M9.6/32%/1200/G (1200 gsm)" , "80.0" , "20.0" , "0.0" , "0.0" , "20.0" , "1.85" , "1.76" , "27222.00" ,
 "MD-GGP4-prepreg" , "Hexcel M9.6/35%" , "Hexcel M9.6/32%/1200/G (1200 gsm)" , "80.0" , "20.0" , "0.0" , "0.0" , "20.0" , "1.85" , "2.03" , "3376.00" ,
 "MD-GGP4-prepreg" , "Hexcel M9.6/35%" , "Hexcel M9.6/32%/1200/G (1200 gsm)" , "80.0" , "20.0" , "0.0" , "0.0" , "20.0" , "1.85" , "0.97" , "4000000.00" ,
 "MD-GGP4-prepreg" , "Hexcel M9.6/35%" , "Hexcel M9.6/32%/1200/G (1200 gsm)" , "80.0" , "20.0" , "0.0" , "0.0" , "20.0" , "1.85" , "1.54" , "47271.00" ,
 "MD-GGP4-prepreg" , "Hexcel M9.6/35%" , "Hexcel M9.6/32%/1200/G (1200 gsm)" , "80.0" , "20.0" , "0.0" , "0.0" , "20.0" , "1.85" , "2.03" , "6870.00" ,
 "MD-GGP4-prepreg" , "Hexcel M9.6/35%" , "Hexcel M9.6/32%/1200/G (1200 gsm)" , "80.0" , "20.0" , "0.0" , "0.0" , "20.0" , "1.85" , "1.43" , "73113.00" ,
 "MD-HH" , "Unspecified" , "Injected short carbon fiber (7 to 9 micron dia., 0.4 - 0.5 mm long, )" , "0.0" , "0.0" , "0.0" , "100.0" , "4.0" , "2.50" , "0.53" , "111847.00" ,
 "MD-HH" , "Unspecified" , "Injected short carbon fiber (7 to 9 micron dia., 0.4 - 0.5 mm long, )" , "0.0" , "0.0" , "0.0" , "100.0" , "4.0" , "2.50" , "0.49" , "123724.00" ,
 "MD-HH" , "Unspecified" , "Injected short carbon fiber (7 to 9 micron dia., 0.4 - 0.5 mm long, )" , "0.0" , "0.0" , "0.0" , "100.0" , "4.0" , "2.50" , "0.56" , "14595.00" ,
 "MD-HH" , "Unspecified" , "Injected short carbon fiber (7 to 9 micron dia., 0.4 - 0.5 mm long, )" , "0.0" , "0.0" , "0.0" , "100.0" , "4.0" , "2.50" , "0.56" , "1558.00" ,
 "MD-HH" , "Unspecified" , "Injected short carbon fiber (7 to 9 micron dia., 0.4 - 0.5 mm long, )" , "0.0" , "0.0" , "0.0" , "100.0" , "4.0" , "2.50" , "0.53" , "209271.00" ,
 "MD-HH" , "Unspecified" , "Injected short carbon fiber (7 to 9 micron dia., 0.4 - 0.5 mm long, )" , "0.0" , "0.0" , "0.0" , "100.0" , "4.0" , "2.50" , "0.46" , "241297.00" ,
 "MD-HH" , "Unspecified" , "Injected short carbon fiber (7 to 9 micron dia., 0.4 - 0.5 mm long, )" , "0.0" , "0.0" , "0.0" , "100.0" , "4.0" , "2.50" , "0.46" , "2507380.00" ,
 "MD-HH" , "Unspecified" , "Injected short carbon fiber (7 to 9 micron dia., 0.4 - 0.5 mm long, )" , "0.0" , "0.0" , "0.0" , "100.0" , "4.0" , "2.50" , "0.49" , "334368.00" ,
 "MD-HH" , "Unspecified" , "Injected short carbon fiber (7 to 9 micron dia., 0.4 - 0.5 mm long, )" , "0.0" , "0.0" , "0.0" , "100.0" , "4.0" , "2.50" , "0.53" , "36708.00" ,
 "MD-HH" , "Unspecified" , "Injected short carbon fiber (7 to 9 micron dia., 0.4 - 0.5 mm long, )" , "0.0" , "0.0" , "0.0" , "100.0" , "4.0" , "2.50" , "0.49" , "509773.00" ,
 "MD-HH" , "Unspecified" , "Injected short carbon fiber (7 to 9 micron dia., 0.4 - 0.5 mm long, )" , "0.0" , "0.0" , "0.0" , "100.0" , "4.0" , "2.50" , "0.53" , "53583.00" ,
 "MD-HH" , "Unspecified" , "Injected short carbon fiber (7 to 9 micron dia., 0.4 - 0.5 mm long, )" , "0.0" , "0.0" , "0.0" , "100.0" , "4.0" , "2.50" , "0.53" , "56674.00" ,
 "MD-HH" , "Unspecified" , "Injected short carbon fiber (7 to 9 micron dia., 0.4 - 0.5 mm long, )" , "0.0" , "0.0" , "0.0" , "100.0" , "4.0" , "2.50" , "0.46" , "640960.00" ,
 "MD-HH" , "Unspecified" , "Injected short carbon fiber (7 to 9 micron dia., 0.4 - 0.5 mm long, )" , "0.0" , "0.0" , "0.0" , "100.0" , "4.0" , "2.50" , "0.56" , "7763.00" ,
 "MD-Hybrid CG-VE" , "Derakane 411C-50" , "0C =  AS4-6K (TPI STYLE 4416), 220 gsm , 0 = Knytex D155 (527 gsm)" , "100.0" , "0.0" , "0.0" , "0.0" , "25.0" , "2.66" , "1.04" , "10770.00" ,
 "MD-Hybrid CG-VE" , "Derakane 411C-50" , "0C =  AS4-6K (TPI STYLE 4416), 220 gsm , 0 = Knytex D155 (527 gsm)" , "100.0" , "0.0" , "0.0" , "0.0" , "25.0" , "2.66" , "0.81" , "109701.00" ,
 "MD-Hybrid CG-VE" , "Derakane 411C-50" , "0C =  AS4-6K (TPI STYLE 4416), 220 gsm , 0 = Knytex D155 (527 gsm)" , "100.0" , "0.0" , "0.0" , "0.0" , "25.0" , "2.66" , "0.94" , "13577.00" ,
 "MD-Hybrid CG-VE" , "Derakane 411C-50" , "0C =  AS4-6K (TPI STYLE 4416), 220 gsm , 0 = Knytex D155 (527 gsm)" , "100.0" , "0.0" , "0.0" , "0.0" , "25.0" , "2.66" , "0.59" , "1368362.00" ,
 "MD-Hybrid CG-VE" , "Derakane 411C-50" , "0C =  AS4-6K (TPI STYLE 4416), 220 gsm , 0 = Knytex D155 (527 gsm)" , "100.0" , "0.0" , "0.0" , "0.0" , "25.0" , "2.66" , "0.79" , "141368.00" ,
 "MD-Hybrid CG-VE" , "Derakane 411C-50" , "0C =  AS4-6K (TPI STYLE 4416), 220 gsm , 0 = Knytex D155 (527 gsm)" , "100.0" , "0.0" , "0.0" , "0.0" , "25.0" , "2.66" , "0.56" , "1900285.00" ,
 "MD-Hybrid CG-VE" , "Derakane 411C-50" , "0C =  AS4-6K (TPI STYLE 4416), 220 gsm , 0 = Knytex D155 (527 gsm)" , "100.0" , "0.0" , "0.0" , "0.0" , "25.0" , "2.66" , "1.02" , "1969.00" ,
 "MD-Hybrid CG-VE" , "Derakane 411C-50" , "0C =  AS4-6K (TPI STYLE 4416), 220 gsm , 0 = Knytex D155 (527 gsm)" , "100.0" , "0.0" , "0.0" , "0.0" , "25.0" , "2.66" , "0.73" , "253069.00" ,
 "MD-Hybrid CG-VE" , "Derakane 411C-50" , "0C =  AS4-6K (TPI STYLE 4416), 220 gsm , 0 = Knytex D155 (527 gsm)" , "100.0" , "0.0" , "0.0" , "0.0" , "25.0" , "2.66" , "0.89" , "55233.00" ,
 "MD-Hybrid CGF1-EP4" , "Araldite LY 1564SP, XB3416 Hardener" , "T600 carbon (532 gsm)" , "67.0" , "33.0" , "0.0" , "0.0" , "18.0" , "4.67" , "1.18" , "115.00" ,
 "MD-Hybrid CGF1-EP4" , "Araldite LY 1564SP, XB3416 Hardener" , "T600 carbon (532 gsm)" , "67.0" , "33.0" , "0.0" , "0.0" , "18.0" , "4.67" , "1.14" , "5.00" ,
 "MD-Hybrid DD23-VE" , "Derakane 411C-50" , "0C =  AS4-6K (TPI STYLE 4416), 220 gsm , 0 = Knytex D155 (527 gsm)" , "82.0" , "18.0" , "0.0" , "0.0" , "25.0" , "3.65" , "1.17" , "119009.00" ,
 "MD-Hybrid DD23-VE" , "Derakane 411C-50" , "0C =  AS4-6K (TPI STYLE 4416), 220 gsm , 0 = Knytex D155 (527 gsm)" , "82.0" , "18.0" , "0.0" , "0.0" , "25.0" , "3.65" , "1.47" , "14350.00" ,
 "MD-Hybrid DD23-VE" , "Derakane 411C-50" , "0C =  AS4-6K (TPI STYLE 4416), 220 gsm , 0 = Knytex D155 (527 gsm)" , "82.0" , "18.0" , "0.0" , "0.0" , "25.0" , "3.65" , "0.96" , "1681606.00" ,
 "MD-Hybrid DD23-VE" , "Derakane 411C-50" , "0C =  AS4-6K (TPI STYLE 4416), 220 gsm , 0 = Knytex D155 (527 gsm)" , "82.0" , "18.0" , "0.0" , "0.0" , "25.0" , "3.65" , "1.14" , "197270.00" ,
 "MD-Hybrid DD23-VE" , "Derakane 411C-50" , "0C =  AS4-6K (TPI STYLE 4416), 220 gsm , 0 = Knytex D155 (527 gsm)" , "82.0" , "18.0" , "0.0" , "0.0" , "25.0" , "3.65" , "1.37" , "22335.00" ,
 "MD-Hybrid DD23-VE" , "Derakane 411C-50" , "0C =  AS4-6K (TPI STYLE 4416), 220 gsm , 0 = Knytex D155 (527 gsm)" , "82.0" , "18.0" , "0.0" , "0.0" , "25.0" , "3.65" , "1.65" , "2803.00" ,
 "MD-Hybrid DD23-VE" , "Derakane 411C-50" , "0C =  AS4-6K (TPI STYLE 4416), 220 gsm , 0 = Knytex D155 (527 gsm)" , "82.0" , "18.0" , "0.0" , "0.0" , "25.0" , "3.65" , "1.17" , "295281.00" ,
 "MD-Hybrid DD23-VE" , "Derakane 411C-50" , "0C =  AS4-6K (TPI STYLE 4416), 220 gsm , 0 = Knytex D155 (527 gsm)" , "82.0" , "18.0" , "0.0" , "0.0" , "25.0" , "3.65" , "1.42" , "4324.00" ,
 "MD-Hybrid DD23-VE" , "Derakane 411C-50" , "0C =  AS4-6K (TPI STYLE 4416), 220 gsm , 0 = Knytex D155 (527 gsm)" , "82.0" , "18.0" , "0.0" , "0.0" , "25.0" , "3.65" , "1.68" , "451.00" ,
 "MD-Hybrid DD23-VE" , "Derakane 411C-50" , "0C =  AS4-6K (TPI STYLE 4416), 220 gsm , 0 = Knytex D155 (527 gsm)" , "82.0" , "18.0" , "0.0" , "0.0" , "25.0" , "3.65" , "1.08" , "493197.00" ,
 "MD-Hybrid DD23-VE" , "Derakane 411C-50" , "0C =  AS4-6K (TPI STYLE 4416), 220 gsm , 0 = Knytex D155 (527 gsm)" , "82.0" , "18.0" , "0.0" , "0.0" , "25.0" , "3.65" , "1.12" , "526418.00" ,
 "MD-Hybrid JJ-VE2" , "Derakane 8084" , "Zoltek carbon UNI21 (714 gsm)" , "46.0" , "54.0" , "0.0" , "0.0" , "20.0" , "3.19" , "1.45" , "15.00" ,
 "MD-Hybrid JJ-VE2" , "Derakane 8084" , "Zoltek carbon UNI21 (714 gsm)" , "46.0" , "54.0" , "0.0" , "0.0" , "20.0" , "3.19" , "1.04" , "214.00" ,
 "MD-Hybrid JJ-VE2" , "Derakane 8084" , "Zoltek carbon UNI21 (714 gsm)" , "46.0" , "54.0" , "0.0" , "0.0" , "20.0" , "3.19" , "1.20" , "21801.00" ,
 "MD-Hybrid JJ-VE2" , "Derakane 8084" , "Zoltek carbon UNI21 (714 gsm)" , "46.0" , "54.0" , "0.0" , "0.0" , "20.0" , "3.19" , "0.85" , "2300000.00" ,
 "MD-Hybrid JJ-VE2" , "Derakane 8084" , "Zoltek carbon UNI21 (714 gsm)" , "46.0" , "54.0" , "0.0" , "0.0" , "20.0" , "3.19" , "1.10" , "434.00" ,
 "MD-Hybrid JJ-VE2" , "Derakane 8084" , "Zoltek carbon UNI21 (714 gsm)" , "46.0" , "54.0" , "0.0" , "0.0" , "20.0" , "3.19" , "1.44" , "579.00" ,
 "MD-P" , "Unspecified" , "Triax + Knytex A260 (868 gsm)" , "69.0" , "10.0" , "0.0" , "10.0" , "50.0" , "3.78" , "-0.08" , "1094359.00" ,
 "MD-P" , "Unspecified" , "Triax + Knytex A260 (868 gsm)" , "69.0" , "10.0" , "0.0" , "10.0" , "50.0" , "3.78" , "0.74" , "1320.00" ,
 "MD-P" , "Unspecified" , "Triax + Knytex A260 (868 gsm)" , "69.0" , "10.0" , "0.0" , "10.0" , "50.0" , "3.78" , "0.44" , "139604.00" ,
 "MD-P" , "Unspecified" , "Triax + Knytex A260 (868 gsm)" , "69.0" , "10.0" , "0.0" , "10.0" , "50.0" , "3.78" , "-0.06" , "14121.00" ,
 "MD-P" , "Unspecified" , "Triax + Knytex A260 (868 gsm)" , "69.0" , "10.0" , "0.0" , "10.0" , "50.0" , "3.78" , "1.40" , "1467.00" ,
 "MD-P" , "Unspecified" , "Triax + Knytex A260 (868 gsm)" , "69.0" , "10.0" , "0.0" , "10.0" , "50.0" , "3.78" , "0.26" , "15000000.00" ,
 "MD-P" , "Unspecified" , "Triax + Knytex A260 (868 gsm)" , "69.0" , "10.0" , "0.0" , "10.0" , "50.0" , "3.78" , "1.45" , "1773.00" ,
 "MD-P" , "Unspecified" , "Triax + Knytex A260 (868 gsm)" , "69.0" , "10.0" , "0.0" , "10.0" , "50.0" , "3.78" , "-0.06" , "21177.00" ,
 "MD-P" , "Unspecified" , "Triax + Knytex A260 (868 gsm)" , "69.0" , "10.0" , "0.0" , "10.0" , "50.0" , "3.78" , "0.93" , "216.00" ,
 "MD-P" , "Unspecified" , "Triax + Knytex A260 (868 gsm)" , "69.0" , "10.0" , "0.0" , "10.0" , "50.0" , "3.78" , "0.44" , "2808490.00" ,
 "MD-P" , "Unspecified" , "Triax + Knytex A260 (868 gsm)" , "69.0" , "10.0" , "0.0" , "10.0" , "50.0" , "3.78" , "0.80" , "28198.00" ,
 "MD-P" , "Unspecified" , "Triax + Knytex A260 (868 gsm)" , "69.0" , "10.0" , "0.0" , "10.0" , "50.0" , "3.78" , "2.22" , "296.00" ,
 "MD-P" , "Unspecified" , "Triax + Knytex A260 (868 gsm)" , "69.0" , "10.0" , "0.0" , "10.0" , "50.0" , "3.78" , "0.82" , "38469.00" ,
 "MD-P" , "Unspecified" , "Triax + Knytex A260 (868 gsm)" , "69.0" , "10.0" , "0.0" , "10.0" , "50.0" , "3.78" , "0.38" , "5985000.00" ,
 "MD-P" , "Unspecified" , "Triax + Knytex A260 (868 gsm)" , "69.0" , "10.0" , "0.0" , "10.0" , "50.0" , "3.78" , "-0.04" , "6000000.00" ,
 "MD-P" , "Unspecified" , "Triax + Knytex A260 (868 gsm)" , "69.0" , "10.0" , "0.0" , "10.0" , "50.0" , "3.78" , "1.12" , "6354.00" ,
 "MD-P" , "Unspecified" , "Triax + Knytex A260 (868 gsm)" , "69.0" , "10.0" , "0.0" , "10.0" , "50.0" , "3.78" , "0.60" , "715000.00" ,
 "MD-P" , "Unspecified" , "Triax + Knytex A260 (868 gsm)" , "69.0" , "10.0" , "0.0" , "10.0" , "50.0" , "3.78" , "1.27" , "7251.00" ,
 "MD-P" , "Unspecified" , "Triax + Knytex A260 (868 gsm)" , "69.0" , "10.0" , "0.0" , "10.0" , "50.0" , "3.78" , "0.46" , "76483.00" ,
 "MD-P" , "Unspecified" , "Triax + Knytex A260 (868 gsm)" , "69.0" , "10.0" , "0.0" , "10.0" , "50.0" , "3.78" , "-0.05" , "8020000.00" ,
 "MD-P" , "Unspecified" , "Triax + Knytex A260 (868 gsm)" , "69.0" , "10.0" , "0.0" , "10.0" , "50.0" , "3.78" , "0.52" , "900000.00" ,
 "MD-P" , "Unspecified" , "Triax + Knytex A260 (868 gsm)" , "69.0" , "10.0" , "0.0" , "10.0" , "50.0" , "3.78" , "0.70" , "938.00" ,
 "MD-X" , "CoRezyn 63-AX-051" , "Knytex A260 (868 gsm)" , "0.0" , "10.0" , "85.0" , "5.0" , "25.0" , "4.52" , "0.28" , "1083.00" ,
 "MD-X" , "CoRezyn 63-AX-051" , "Knytex A260 (868 gsm)" , "0.0" , "10.0" , "85.0" , "5.0" , "25.0" , "4.52" , "0.24" , "18858.00" ,
 "MD-X" , "CoRezyn 63-AX-051" , "Knytex A260 (868 gsm)" , "0.0" , "10.0" , "85.0" , "5.0" , "25.0" , "4.52" , "0.24" , "50606.00" ,
 "MD-X" , "CoRezyn 63-AX-051" , "Knytex A260 (868 gsm)" , "0.0" , "10.0" , "85.0" , "5.0" , "25.0" , "4.52" , "0.22" , "587181.00" ,
 "MD-X" , "CoRezyn 63-AX-051" , "Knytex A260 (868 gsm)" , "0.0" , "10.0" , "85.0" , "5.0" , "50.0" , "4.52" , "0.19" , "10377400.00" ,
 "MD-X" , "CoRezyn 63-AX-051" , "Knytex A260 (868 gsm)" , "0.0" , "10.0" , "85.0" , "5.0" , "50.0" , "4.52" , "0.17" , "11247700.00" ,
 "MD-X" , "CoRezyn 63-AX-051" , "Knytex A260 (868 gsm)" , "0.0" , "10.0" , "85.0" , "5.0" , "50.0" , "4.52" , "0.23" , "1132780.00" ,
 "MD-X" , "CoRezyn 63-AX-051" , "Knytex A260 (868 gsm)" , "0.0" , "10.0" , "85.0" , "5.0" , "50.0" , "4.52" , "0.25" , "15040.00" ,
 "MD-X" , "CoRezyn 63-AX-051" , "Knytex A260 (868 gsm)" , "0.0" , "10.0" , "85.0" , "5.0" , "50.0" , "4.52" , "0.34" , "1545.00" ,
 "MD-X" , "CoRezyn 63-AX-051" , "Knytex A260 (868 gsm)" , "0.0" , "10.0" , "85.0" , "5.0" , "50.0" , "4.52" , "0.37" , "2074.00" ,
 "MD-X" , "CoRezyn 63-AX-051" , "Knytex A260 (868 gsm)" , "0.0" , "10.0" , "85.0" , "5.0" , "50.0" , "4.52" , "0.26" , "21745.00" ,
 "MD-X" , "CoRezyn 63-AX-051" , "Knytex A260 (868 gsm)" , "0.0" , "10.0" , "85.0" , "5.0" , "50.0" , "4.52" , "0.27" , "436440.00" ,
 "MD-X" , "CoRezyn 63-AX-051" , "Knytex A260 (868 gsm)" , "0.0" , "10.0" , "85.0" , "5.0" , "50.0" , "4.52" , "0.25" , "614730.00" ,
 "MD-X" , "CoRezyn 63-AX-051" , "Knytex A260 (868 gsm)" , "0.0" , "10.0" , "85.0" , "5.0" , "50.0" , "4.52" , "0.21" , "785700.00" ,
 "MD-X" , "CoRezyn 63-AX-051" , "Knytex A260 (868 gsm)" , "0.0" , "10.0" , "85.0" , "5.0" , "50.0" , "4.52" , "0.24" , "897103.00" ,
 "MD-X" , "CoRezyn 63-AX-051" , "Knytex A260 (868 gsm)" , "85.0" , "10.0" , "0.0" , "5.0" , "25.0" , "4.52" , "1.36" , "11550.00" ,
