Repository: NCOR-US/WindTurbineProject

# WindTurbineProject
The Wind Turbine Material Analysis Project was a project (Spring 2018) funded by DMDII to extend the product life cycle ontologies developed under CHAMP to answer a particular use case, allowing a materials engineer to select optimal materials based on key performance parameters. Open-source data from the wind turbine blade materials dataset at Sandia National Lab at Montana State University was used to generate RDF for the analysis. This repository contains the deliverables for this project, including the application ontology, RDF files, the final report, SPARQL queries written along with their returns, along with a final set of presentation slides.

File: src/SPARQL Queries/SPARQL_QueryResults_03.csv (part 3 of 6)
 "MD-45D155V-VE" , "Derakane 411C-50" , "Knytex D155 (527 gsm)" , "0.0" , "0.0" , "0.0" , "100.0" , "25.0" , "3.00" , "0.84" , "0.10" , "4581.00" ,
 "MD-45D155V-VE" , "Derakane 411C-50" , "Knytex D155 (527 gsm)" , "0.0" , "0.0" , "0.0" , "100.0" , "25.0" , "3.00" , "0.61" , "0.10" , "51501.00" ,
 "MD-45D155V-VE" , "Derakane 411C-50" , "Knytex D155 (527 gsm)" , "0.0" , "0.0" , "0.0" , "100.0" , "25.0" , "3.00" , "0.60" , "0.10" , "62968.00" ,
 "MD-45D155V-VE" , "Derakane 411C-50" , "Knytex D155 (527 gsm)" , "0.0" , "0.0" , "0.0" , "100.0" , "25.0" , "3.00" , "0.86" , "0.10" , "7247.00" ,
 "MD-DD5-UP2" , "CoRezyn 63-AX-051" , "Knytex D155 (527 gsm)" , "72.0" , "28.0" , "0.0" , "0.0" , "22.0" , "2.97" , "1.03" , "0.10" , "1103247.00" ,
 "MD-DD5-UP2" , "CoRezyn 63-AX-051" , "Knytex D155 (527 gsm)" , "72.0" , "28.0" , "0.0" , "0.0" , "22.0" , "2.97" , "1.47" , "0.10" , "12469.00" ,
 "MD-DD5-UP2" , "CoRezyn 63-AX-051" , "Knytex D155 (527 gsm)" , "72.0" , "28.0" , "0.0" , "0.0" , "22.0" , "2.97" , "1.51" , "0.10" , "127898.00" ,
 "MD-DD5-UP2" , "CoRezyn 63-AX-051" , "Knytex D155 (527 gsm)" , "72.0" , "28.0" , "0.0" , "0.0" , "22.0" , "2.97" , "1.50" , "0.10" , "145581.00" ,
 "MD-DD5-UP2" , "CoRezyn 63-AX-051" , "Knytex D155 (527 gsm)" , "72.0" , "28.0" , "0.0" , "0.0" , "22.0" , "2.97" , "1.63" , "0.10" , "14980.00" ,
 "MD-DD5-UP2" , "CoRezyn 63-AX-051" , "Knytex D155 (527 gsm)" , "72.0" , "28.0" , "0.0" , "0.0" , "22.0" , "2.97" , "1.20" , "0.10" , "1500000.00" ,
 "MD-DD5-UP2" , "CoRezyn 63-AX-051" , "Knytex D155 (527 gsm)" , "72.0" , "28.0" , "0.0" , "0.0" , "22.0" , "2.97" , "1.37" , "0.10" , "169754.00" ,
 "MD-DD5-UP2" , "CoRezyn 63-AX-051" , "Knytex D155 (527 gsm)" , "72.0" , "28.0" , "0.0" , "0.0" , "22.0" , "2.97" , "1.80" , "0.10" , "1996.00" ,
 "MD-DD5-UP2" , "CoRezyn 63-AX-051" , "Knytex D155 (527 gsm)" , "72.0" , "28.0" , "0.0" , "0.0" , "22.0" , "2.97" , "1.67" , "0.10" , "20246.00" ,
 "MD-DD5-UP2" , "CoRezyn 63-AX-051" , "Knytex D155 (527 gsm)" , "72.0" , "28.0" , "0.0" , "0.0" , "22.0" , "2.97" , "2.00" , "0.10" , "2386.00" ,
 "MD-DD5-UP2" , "CoRezyn 63-AX-051" , "Knytex D155 (527 gsm)" , "72.0" , "28.0" , "0.0" , "0.0" , "22.0" , "2.97" , "1.72" , "0.10" , "2650.00" ,
 "MD-DD5-UP2" , "CoRezyn 63-AX-051" , "Knytex D155 (527 gsm)" , "72.0" , "28.0" , "0.0" , "0.0" , "22.0" , "2.97" , "0.82" , "0.10" , "5000000.00" ,
 "MD-DD5CYC-T" , "Thermoplastic, Polybutylene Terephthalate" , "Knytex D155 (527 gsm)" , "72.0" , "28.0" , "0.0" , "0.0" , "10.0" , "3.19" , "-1.45" , "10.00" , "148446.00" ,
 "MD-DD5CYC-T" , "Thermoplastic, Polybutylene Terephthalate" , "Knytex D155 (527 gsm)" , "72.0" , "28.0" , "0.0" , "0.0" , "10.0" , "3.19" , "1.74" , "0.10" , "1709.00" ,
 "MD-DD5CYC-T" , "Thermoplastic, Polybutylene Terephthalate" , "Knytex D155 (527 gsm)" , "72.0" , "28.0" , "0.0" , "0.0" , "10.0" , "3.19" , "1.74" , "0.10" , "1984.00" ,
 "MD-DD5CYC-T" , "Thermoplastic, Polybutylene Terephthalate" , "Knytex D155 (527 gsm)" , "72.0" , "28.0" , "0.0" , "0.0" , "10.0" , "3.19" , "1.74" , "0.10" , "2813.00" ,
 "MD-DD5CYC-T" , "Thermoplastic, Polybutylene Terephthalate" , "Knytex D155 (527 gsm)" , "72.0" , "28.0" , "0.0" , "0.0" , "10.0" , "3.19" , "-1.74" , "10.00" , "284.00" ,
 "MD-DD5CYC-T" , "Thermoplastic, Polybutylene Terephthalate" , "Knytex D155 (527 gsm)" , "72.0" , "28.0" , "0.0" , "0.0" , "10.0" , "3.19" , "-1.30" , "10.00" , "3000000.00" ,
 "MD-DD5CYC-T" , "Thermoplastic, Polybutylene Terephthalate" , "Knytex D155 (527 gsm)" , "72.0" , "28.0" , "0.0" , "0.0" , "10.0" , "3.19" , "0.65" , "0.10" , "3000000.00" ,
 "MD-DD5CYC-T" , "Thermoplastic, Polybutylene Terephthalate" , "Knytex D155 (527 gsm)" , "72.0" , "28.0" , "0.0" , "0.0" , "10.0" , "3.19" , "1.30" , "0.10" , "30770.00" ,
 "MD-DD5CYC-T" , "Thermoplastic, Polybutylene Terephthalate" , "Knytex D155 (527 gsm)" , "72.0" , "28.0" , "0.0" , "0.0" , "10.0" , "3.19" , "-1.59" , "10.00" , "3116.00" ,
 "MD-DD5CYC-T" , "Thermoplastic, Polybutylene Terephthalate" , "Knytex D155 (527 gsm)" , "72.0" , "28.0" , "0.0" , "0.0" , "10.0" , "3.19" , "0.72" , "0.10" , "408030.00" ,
 "MD-DD5CYC-T" , "Thermoplastic, Polybutylene Terephthalate" , "Knytex D155 (527 gsm)" , "72.0" , "28.0" , "0.0" , "0.0" , "10.0" , "3.19" , "0.72" , "0.10" , "598895.00" ,
 "MD-DD5CYC-T" , "Thermoplastic, Polybutylene Terephthalate" , "Knytex D155 (527 gsm)" , "72.0" , "28.0" , "0.0" , "0.0" , "10.0" , "3.19" , "1.01" , "0.10" , "61079.00" ,
 "MD-DD5CYC-T" , "Thermoplastic, Polybutylene Terephthalate" , "Knytex D155 (527 gsm)" , "72.0" , "28.0" , "0.0" , "0.0" , "10.0" , "3.19" , "-1.45" , "10.00" , "626848.00" ,
 "MD-DD5CYC-T" , "Thermoplastic, Polybutylene Terephthalate" , "Knytex D155 (527 gsm)" , "72.0" , "28.0" , "0.0" , "0.0" , "10.0" , "3.19" , "1.01" , "0.10" , "71668.00" ,
 "MD-DD5CYC-T" , "Thermoplastic, Polybutylene Terephthalate" , "Knytex D155 (527 gsm)" , "72.0" , "28.0" , "0.0" , "0.0" , "10.0" , "3.19" , "0.72" , "0.10" , "762063.00" ,
 "MD-DD5CYC-T" , "Thermoplastic, Polybutylene Terephthalate" , "Knytex D155 (527 gsm)" , "72.0" , "28.0" , "0.0" , "0.0" , "10.0" , "3.19" , "-1.59" , "10.00" , "8019.00" ,
 "MD-DD5CYC-T" , "Thermoplastic, Polybutylene Terephthalate" , "Knytex D155 (527 gsm)" , "72.0" , "28.0" , "0.0" , "0.0" , "10.0" , "3.19" , "-1.74" , "10.00" , "818.00" ,
 "MD-DD5E-Epon9410" , "Epon 9410" , "Knytex D155 (527 gsm)" , "72.0" , "28.0" , "0.0" , "0.0" , "22.0" , "3.10" , "1.76" , "0.10" , "2429.00" ,
 "MD-DD5E-Epon9410" , "Epon 9410" , "Knytex D155 (527 gsm)" , "72.0" , "28.0" , "0.0" , "0.0" , "22.0" , "3.10" , "1.19" , "0.10" , "2441330.00" ,
 "MD-DD5E-Epon9410" , "Epon 9410" , "Knytex D155 (527 gsm)" , "72.0" , "28.0" , "0.0" , "0.0" , "22.0" , "3.10" , "1.51" , "0.10" , "34642.00" ,
 "MD-DD5E-Epon9410" , "Epon 9410" , "Knytex D155 (527 gsm)" , "72.0" , "28.0" , "0.0" , "0.0" , "22.0" , "3.10" , "1.19" , "0.10" , "348038.00" ,
 "MD-DD5E-Epon9410" , "Epon 9410" , "Knytex D155 (527 gsm)" , "72.0" , "28.0" , "0.0" , "0.0" , "22.0" , "3.10" , "1.31" , "0.10" , "498494.00" ,
 "MD-DD5E-Epon9410" , "Epon 9410" , "Knytex D155 (527 gsm)" , "72.0" , "28.0" , "0.0" , "0.0" , "22.0" , "3.10" , "1.54" , "0.10" , "52731.00" ,
 "MD-DD5E-Epon9410" , "Epon 9410" , "Knytex D155 (527 gsm)" , "72.0" , "28.0" , "0.0" , "0.0" , "22.0" , "3.10" , "1.54" , "0.10" , "67480.00" ,
 "MD-DD5E-Epon9410" , "Epon 9410" , "Knytex D155 (527 gsm)" , "72.0" , "28.0" , "0.0" , "0.0" , "22.0" , "3.10" , "2.28" , "0.10" , "69.00" ,
 "MD-DD5E-Epon9410" , "Epon 9410" , "Knytex D155 (527 gsm)" , "72.0" , "28.0" , "0.0" , "0.0" , "22.0" , "3.10" , "1.83" , "0.10" , "878.00" ,
 "MD-DD5E-Epon9410" , "Epon 9410" , "Knytex D155 (527 gsm)" , "72.0" , "28.0" , "0.0" , "0.0" , "22.0" , "3.10" , "1.24" , "0.10" , "899308.00" ,
 "MD-DD5E-Epon9410" , "Epon 9410" , "Knytex D155 (527 gsm)" , "72.0" , "28.0" , "0.0" , "0.0" , "25.0" , "3.10" , "0.67" , "-1.00" , "1060993.00" ,
 "MD-DD5E-Epon9410" , "Epon 9410" , "Knytex D155 (527 gsm)" , "72.0" , "28.0" , "0.0" , "0.0" , "25.0" , "3.10" , "1.19" , "-1.00" , "1072.00" ,
 "MD-DD5E-Epon9410" , "Epon 9410" , "Knytex D155 (527 gsm)" , "72.0" , "28.0" , "0.0" , "0.0" , "25.0" , "3.10" , "1.34" , "-1.00" , "1130.00" ,
 "MD-DD5E-Epon9410" , "Epon 9410" , "Knytex D155 (527 gsm)" , "72.0" , "28.0" , "0.0" , "0.0" , "25.0" , "3.10" , "-0.15" , "10.00" , "1176784.00" ,
 "MD-DD5E-Epon9410" , "Epon 9410" , "Knytex D155 (527 gsm)" , "72.0" , "28.0" , "0.0" , "0.0" , "25.0" , "3.10" , "1.34" , "-1.00" , "1387.00" ,
 "MD-DD5E-Epon9410" , "Epon 9410" , "Knytex D155 (527 gsm)" , "72.0" , "28.0" , "0.0" , "0.0" , "25.0" , "3.10" , "-0.16" , "10.00" , "143526.00" ,
 "MD-DD5E-Epon9410" , "Epon 9410" , "Knytex D155 (527 gsm)" , "72.0" , "28.0" , "0.0" , "0.0" , "25.0" , "3.10" , "0.67" , "-1.00" , "1463729.00" ,
 "MD-DD5E-Epon9410" , "Epon 9410" , "Knytex D155 (527 gsm)" , "72.0" , "28.0" , "0.0" , "0.0" , "25.0" , "3.10" , "0.74" , "-1.00" , "168947.00" ,
 "MD-DD5E-Epon9410" , "Epon 9410" , "Knytex D155 (527 gsm)" , "72.0" , "28.0" , "0.0" , "0.0" , "25.0" , "3.10" , "-0.15" , "10.00" , "1740718.00" ,
 "MD-DD5E-Epon9410" , "Epon 9410" , "Knytex D155 (527 gsm)" , "72.0" , "28.0" , "0.0" , "0.0" , "25.0" , "3.10" , "0.74" , "-1.00" , "191803.00" ,
 "MD-DD5E-Epon9410" , "Epon 9410" , "Knytex D155 (527 gsm)" , "72.0" , "28.0" , "0.0" , "0.0" , "25.0" , "3.10" , "0.89" , "-1.00" , "23990.00" ,
 "MD-DD5E-Epon9410" , "Epon 9410" , "Knytex D155 (527 gsm)" , "72.0" , "28.0" , "0.0" , "0.0" , "25.0" , "3.10" , "1.19" , "-1.00" , "2665.00" ,
 "MD-DD5E-Epon9410" , "Epon 9410" , "Knytex D155 (527 gsm)" , "72.0" , "28.0" , "0.0" , "0.0" , "25.0" , "3.10" , "0.74" , "-1.00" , "305106.00" ,
 "MD-DD5E-Epon9410" , "Epon 9410" , "Knytex D155 (527 gsm)" , "72.0" , "28.0" , "0.0" , "0.0" , "25.0" , "3.10" , "0.89" , "-1.00" , "31172.00" ,
 "MD-DD5E-Epon9410" , "Epon 9410" , "Knytex D155 (527 gsm)" , "72.0" , "28.0" , "0.0" , "0.0" , "25.0" , "3.10" , "-0.15" , "10.00" , "334460.00" ,
 "MD-DD5E-Epon9410" , "Epon 9410" , "Knytex D155 (527 gsm)" , "72.0" , "28.0" , "0.0" , "0.0" , "25.0" , "3.10" , "1.34" , "-1.00" , "380.00" ,
 "MD-DD5E-Epon9410" , "Epon 9410" , "Knytex D155 (527 gsm)" , "72.0" , "28.0" , "0.0" , "0.0" , "25.0" , "3.10" , "-0.18" , "10.00" , "3855.00" ,
 "MD-DD5E-Epon9410" , "Epon 9410" , "Knytex D155 (527 gsm)" , "72.0" , "28.0" , "0.0" , "0.0" , "25.0" , "3.10" , "-0.18" , "10.00" , "5232.00" ,
 "MD-DD5E-Epon9410" , "Epon 9410" , "Knytex D155 (527 gsm)" , "72.0" , "28.0" , "0.0" , "0.0" , "25.0" , "3.10" , "-0.16" , "10.00" , "59318.00" ,
 "MD-DD5E-Epon9410" , "Epon 9410" , "Knytex D155 (527 gsm)" , "72.0" , "28.0" , "0.0" , "0.0" , "25.0" , "3.10" , "1.19" , "-1.00" , "601.00" ,
 "MD-DD5E-Epon9410" , "Epon 9410" , "Knytex D155 (527 gsm)" , "72.0" , "28.0" , "0.0" , "0.0" , "25.0" , "3.10" , "-0.18" , "10.00" , "7541.00" ,
 "MD-DD5E-Epon9410" , "Epon 9410" , "Knytex D155 (527 gsm)" , "72.0" , "28.0" , "0.0" , "0.0" , "25.0" , "3.10" , "-0.16" , "10.00" , "85056.00" ,
 "MD-DD5E-Epon9410" , "Epon 9410" , "Knytex D155 (527 gsm)" , "72.0" , "28.0" , "0.0" , "0.0" , "25.0" , "3.10" , "0.89" , "-1.00" , "92394.00" ,
 "MD-DD5P-UP2" , "CoRezyn 63-AX-051" , "Knytex D155 (527 gsm)" , "72.0" , "28.0" , "0.0" , "0.0" , "22.0" , "3.02" , "1.74" , "0.10" , "1045.00" ,
 "MD-DD5P-UP2" , "CoRezyn 63-AX-051" , "Knytex D155 (527 gsm)" , "72.0" , "28.0" , "0.0" , "0.0" , "22.0" , "3.02" , "1.67" , "0.10" , "11085.00" ,
 "MD-DD5P-UP2" , "CoRezyn 63-AX-051" , "Knytex D155 (527 gsm)" , "72.0" , "28.0" , "0.0" , "0.0" , "22.0" , "3.02" , "1.70" , "0.10" , "11533.00" ,
 "MD-DD5P-UP2" , "CoRezyn 63-AX-051" , "Knytex D155 (527 gsm)" , "72.0" , "28.0" , "0.0" , "0.0" , "22.0" , "3.02" , "1.72" , "0.10" , "12041.00" ,
 "MD-DD5P-UP2" , "CoRezyn 63-AX-051" , "Knytex D155 (527 gsm)" , "72.0" , "28.0" , "0.0" , "0.0" , "22.0" , "3.02" , "1.64" , "0.10" , "12185.00" ,
 "MD-DD5P-UP2" , "CoRezyn 63-AX-051" , "Knytex D155 (527 gsm)" , "72.0" , "28.0" , "0.0" , "0.0" , "22.0" , "3.02" , "1.85" , "0.10" , "2102.00" ,
 "MD-DD5P-UP2" , "CoRezyn 63-AX-051" , "Knytex D155 (527 gsm)" , "72.0" , "28.0" , "0.0" , "0.0" , "22.0" , "3.02" , "1.43" , "0.10" , "28269.00" ,
 "MD-DD5P-UP2" , "CoRezyn 63-AX-051" , "Knytex D155 (527 gsm)" , "72.0" , "28.0" , "0.0" , "0.0" , "22.0" , "3.02" , "1.21" , "0.10" , "284133.00" ,
 "MD-DD5P-UP2" , "CoRezyn 63-AX-051" , "Knytex D155 (527 gsm)" , "72.0" , "28.0" , "0.0" , "0.0" , "22.0" , "3.02" , "1.28" , "0.10" , "285386.00" ,
 "MD-DD5P-UP2" , "CoRezyn 63-AX-051" , "Knytex D155 (527 gsm)" , "72.0" , "28.0" , "0.0" , "0.0" , "22.0" , "3.02" , "1.31" , "0.10" , "345652.00" ,
 "MD-DD5P-UP2" , "CoRezyn 63-AX-051" , "Knytex D155 (527 gsm)" , "72.0" , "28.0" , "0.0" , "0.0" , "22.0" , "3.02" , "1.22" , "0.10" , "351717.00" ,
 "MD-DD5P-UP2" , "CoRezyn 63-AX-051" , "Knytex D155 (527 gsm)" , "72.0" , "28.0" , "0.0" , "0.0" , "22.0" , "3.02" , "1.22" , "0.10" , "357553.00" ,
 "MD-DD5P-UP2" , "CoRezyn 63-AX-051" , "Knytex D155 (527 gsm)" , "72.0" , "28.0" , "0.0" , "0.0" , "22.0" , "3.02" , "1.48" , "0.10" , "36290.00" ,
 "MD-DD5P-UP2" , "CoRezyn 63-AX-051" , "Knytex D155 (527 gsm)" , "72.0" , "28.0" , "0.0" , "0.0" , "22.0" , "3.02" , "1.30" , "0.10" , "403000.00" ,
 "MD-DD5P-UP2" , "CoRezyn 63-AX-051" , "Knytex D155 (527 gsm)" , "72.0" , "28.0" , "0.0" , "0.0" , "22.0" , "3.02" , "1.67" , "0.10" , "43703.00" ,
 "MD-DD5P-UP2" , "CoRezyn 63-AX-051" , "Knytex D155 (527 gsm)" , "72.0" , "28.0" , "0.0" , "0.0" , "22.0" , "3.02" , "1.18" , "0.10" , "481129.00" ,
 "MD-DD5P-UP2" , "CoRezyn 63-AX-051" , "Knytex D155 (527 gsm)" , "72.0" , "28.0" , "0.0" , "0.0" , "22.0" , "3.02" , "1.26" , "0.10" , "514201.00" ,
 "MD-DD5P-UP2" , "CoRezyn 63-AX-051" , "Knytex D155 (527 gsm)" , "72.0" , "28.0" , "0.0" , "0.0" , "22.0" , "3.02" , "1.28" , "0.10" , "579002.00" ,
 "MD-DD5P-UP2" , "CoRezyn 63-AX-051" , "Knytex D155 (527 gsm)" , "72.0" , "28.0" , "0.0" , "0.0" , "22.0" , "3.02" , "1.71" , "0.10" , "6716.00" ,
 "MD-DD5P-UP2" , "CoRezyn 63-AX-051" , "Knytex D155 (527 gsm)" , "72.0" , "28.0" , "0.0" , "0.0" , "22.0" , "3.02" , "1.34" , "0.10" , "749084.00" ,
 "MD-DD5P-UP2" , "CoRezyn 63-AX-051" , "Knytex D155 (527 gsm)" , "72.0" , "28.0" , "0.0" , "0.0" , "22.0" , "3.02" , "1.61" , "0.10" , "7640.00" ,
 "MD-DD5P-UP2" , "CoRezyn 63-AX-051" , "Knytex D155 (527 gsm)" , "72.0" , "28.0" , "0.0" , "0.0" , "22.0" , "3.02" , "0.95" , "0.10" , "8000000.00" ,
 "MD-DD5P-UP2" , "CoRezyn 63-AX-051" , "Knytex D155 (527 gsm)" , "72.0" , "28.0" , "0.0" , "0.0" , "22.0" , "3.02" , "1.58" , "0.10" , "8157.00" ,
 "MD-DD5P-UP2" , "CoRezyn 63-AX-051" , "Knytex D155 (527 gsm)" , "72.0" , "28.0" , "0.0" , "0.0" , "22.0" , "3.02" , "1.24" , "0.10" , "857025.00" ,
 "MD-DD5P-UP2" , "CoRezyn 63-AX-051" , "Knytex D155 (527 gsm)" , "72.0" , "28.0" , "0.0" , "0.0" , "22.0" , "3.02" , "2.20" , "0.10" , "86.00" ,
 "MD-DD5P-UP2" , "CoRezyn 63-AX-051" , "Knytex D155 (527 gsm)" , "72.0" , "28.0" , "0.0" , "0.0" , "22.0" , "3.02" , "1.73" , "0.10" , "9067.00" ,
 "MD-DD5P-UP2" , "CoRezyn 63-AX-051" , "Knytex D155 (527 gsm)" , "72.0" , "28.0" , "0.0" , "0.0" , "22.0" , "3.02" , "1.66" , "0.10" , "9191.00" ,
 "MD-DD5P-UP2" , "CoRezyn 63-AX-051" , "Knytex D155 (527 gsm)" , "72.0" , "28.0" , "0.0" , "0.0" , "22.0" , "3.02" , "1.69" , "0.10" , "9912.00" ,
 "MD-DD5P-UP2" , "CoRezyn 63-AX-051" , "Knytex D155 (527 gsm)" , "72.0" , "28.0" , "0.0" , "0.0" , "22.0" , "3.02" , "1.65" , "0.10" , "9930.00" ,
 "MD-DD5P-UP2" , "CoRezyn 63-AX-051" , "Knytex D155 (527 gsm)" , "72.0" , "28.0" , "0.0" , "0.0" , "8.0" , "3.02" , "0.89" , "0.10" , "10027337.00" ,
 "MD-DD5P-UP2" , "CoRezyn 63-AX-051" , "Knytex D155 (527 gsm)" , "72.0" , "28.0" , "0.0" , "0.0" , "8.0" , "3.02" , "0.91" , "0.10" , "22002386.00" ,
 "MD-DD5P-UP2" , "CoRezyn 63-AX-051" , "Knytex D155 (527 gsm)" , "72.0" , "28.0" , "0.0" , "0.0" , "8.0" , "3.02" , "1.04" , "0.10" , "2312896.00" ,
 "MD-DD5P-UP2" , "CoRezyn 63-AX-051" , "Knytex D155 (527 gsm)" , "72.0" , "28.0" , "0.0" , "0.0" , "8.0" , "3.02" , "0.82" , "0.10" , "39082107.00" ,
 "MD-DD5V-VE1" , "Derakane 411-C-50" , "Knytex D155 (527 gsm)" , "72.0" , "28.0" , "0.0" , "0.0" , "22.0" , "3.05" , "2.30" , "0.10" , "283.00" ,
 "MD-DD5V-VE1" , "Derakane 411-C-50" , "Knytex D155 (527 gsm)" , "72.0" , "28.0" , "0.0" , "0.0" , "22.0" , "3.05" , "1.02" , "0.10" , "3673144.00" ,
 "MD-DD5V-VE1" , "Derakane 411-C-50" , "Knytex D155 (527 gsm)" , "72.0" , "28.0" , "0.0" , "0.0" , "22.0" , "3.05" , "1.08" , "0.10" , "392541.00" ,
 "MD-DD5V-VE1" , "Derakane 411-C-50" , "Knytex D155 (527 gsm)" , "72.0" , "28.0" , "0.0" , "0.0" , "22.0" , "3.05" , "1.44" , "0.10" , "42916.00" ,
 "MD-DD5V-VE1" , "Derakane 411-C-50" , "Knytex D155 (527 gsm)" , "72.0" , "28.0" , "0.0" , "0.0" , "22.0" , "3.05" , "1.56" , "0.10" , "54570.00" ,
 "MD-DD5V-VE1" , "Derakane 411-C-50" , "Knytex D155 (527 gsm)" , "72.0" , "28.0" , "0.0" , "0.0" , "22.0" , "3.05" , "1.89" , "0.10" , "5751.00" ,
 "MD-DD5V-VE1" , "Derakane 411-C-50" , "Knytex D155 (527 gsm)" , "72.0" , "28.0" , "0.0" , "0.0" , "22.0" , "3.05" , "1.52" , "0.10" , "58782.00" ,
 "MD-DD5V-VE1" , "Derakane 411-C-50" , "Knytex D155 (527 gsm)" , "72.0" , "28.0" , "0.0" , "0.0" , "22.0" , "3.05" , "1.30" , "0.10" , "618125.00" ,
 "MD-DD5V-VE1" , "Derakane 411-C-50" , "Knytex D155 (527 gsm)" , "72.0" , "28.0" , "0.0" , "0.0" , "22.0" , "3.05" , "1.46" , "0.10" , "68513.00" ,
 "MD-DD5V-VE1" , "Derakane 411-C-50" , "Knytex D155 (527 gsm)" , "72.0" , "28.0" , "0.0" , "0.0" , "22.0" , "3.05" , "1.66" , "0.10" , "8529.00" ,
 "MD-DD5V2-VE2" , "Derakane 8084" , "Knytex D155 (527 gsm)" , "72.0" , "28.0" , "0.0" , "0.0" , "22.0" , "3.05" , "1.89" , "0.10" , "18445.00" ,
 "MD-DD5V2-VE2" , "Derakane 8084" , "Knytex D155 (527 gsm)" , "72.0" , "28.0" , "0.0" , "0.0" , "22.0" , "3.05" , "1.94" , "0.10" , "20070.00" ,
 "MD-DD5V2-VE2" , "Derakane 8084" , "Knytex D155 (527 gsm)" , "72.0" , "28.0" , "0.0" , "0.0" , "22.0" , "3.05" , "1.53" , "0.10" , "228519.00" ,
 "MD-DD5V2-VE2" , "Derakane 8084" , "Knytex D155 (527 gsm)" , "72.0" , "28.0" , "0.0" , "0.0" , "22.0" , "3.05" , "1.89" , "0.10" , "35015.00" ,
 "MD-DD5V2-VE2" , "Derakane 8084" , "Knytex D155 (527 gsm)" , "72.0" , "28.0" , "0.0" , "0.0" , "22.0" , "3.05" , "1.25" , "0.10" , "3738875.00" ,
 "MD-DD5V2-VE2" , "Derakane 8084" , "Knytex D155 (527 gsm)" , "72.0" , "28.0" , "0.0" , "0.0" , "22.0" , "3.05" , "1.62" , "0.10" , "375206.00" ,
 "MD-DD5V2-VE2" , "Derakane 8084" , "Knytex D155 (527 gsm)" , "72.0" , "28.0" , "0.0" , "0.0" , "22.0" , "3.05" , "1.61" , "0.10" , "454290.00" ,
 "MD-DD6-UP2" , "CoRezyn 63-AX-051" , "Knytex D155 (527 gsm)" , "72.0" , "28.0" , "0.0" , "0.0" , "22.0" , "3.53" , "2.09" , "0.10" , "1302.00" ,
 "MD-DD6-UP2" , "CoRezyn 63-AX-051" , "Knytex D155 (527 gsm)" , "72.0" , "28.0" , "0.0" , "0.0" , "22.0" , "3.53" , "1.79" , "0.10" , "17421.00" ,
 "MD-DD6-UP2" , "CoRezyn 63-AX-051" , "Knytex D155 (527 gsm)" , "72.0" , "28.0" , "0.0" , "0.0" , "22.0" , "3.53" , "1.79" , "0.10" , "18696.00" ,
 "MD-DD6-UP2" , "CoRezyn 63-AX-051" , "Knytex D155 (527 gsm)" , "72.0" , "28.0" , "0.0" , "0.0" , "22.0" , "3.53" , "1.28" , "0.10" , "193637.00" ,
 "MD-DD6-UP2" , "CoRezyn 63-AX-051" , "Knytex D155 (527 gsm)" , "72.0" , "28.0" , "0.0" , "0.0" , "22.0" , "3.53" , "1.76" , "0.10" , "26109.00" ,
 "MD-DD6-UP2" , "CoRezyn 63-AX-051" , "Knytex D155 (527 gsm)" , "72.0" , "28.0" , "0.0" , "0.0" , "22.0" , "3.53" , "1.22" , "0.10" , "300000.00" ,
 "MD-DD6-UP2" , "CoRezyn 63-AX-051" , "Knytex D155 (527 gsm)" , "72.0" , "28.0" , "0.0" , "0.0" , "22.0" , "3.53" , "1.35" , "0.10" , "406267.00" ,
 "MD-DD6-UP2" , "CoRezyn 63-AX-051" , "Knytex D155 (527 gsm)" , "72.0" , "28.0" , "0.0" , "0.0" , "22.0" , "3.53" , "1.94" , "0.10" , "841.00" ,
 "MD-DD6-UP2" , "CoRezyn 63-AX-051" , "Knytex D155 (527 gsm)" , "72.0" , "28.0" , "0.0" , "0.0" , "22.0" , "3.53" , "1.85" , "0.10" , "928.00" ,
 "MD-DD7-UP2" , "CoRezyn 63-AX-051" , "Knytex D155 (527 gsm)" , "72.0" , "28.0" , "0.0" , "0.0" , "22.0" , "2.11" , "1.43" , "0.10" , "2916.00" ,
 "MD-DD7-UP2" , "CoRezyn 63-AX-051" , "Knytex D155 (527 gsm)" , "72.0" , "28.0" , "0.0" , "0.0" , "22.0" , "2.11" , "1.43" , "0.10" , "3379.00" ,
 "MD-DD7-UP2" , "CoRezyn 63-AX-051" , "Knytex D155 (527 gsm)" , "72.0" , "28.0" , "0.0" , "0.0" , "22.0" , "2.11" , "1.52" , "0.10" , "784.00" ,
 "MD-DD7-UP2" , "CoRezyn 63-AX-051" , "Knytex D155 (527 gsm)" , "72.0" , "28.0" , "0.0" , "0.0" , "22.0" , "2.11" , "1.48" , "0.10" , "978.00" ,
 "MD-DD8-UP2" , "CoRezyn 63-AX-051" , "Knytex D155 (527 gsm)" , "72.0" , "28.0" , "0.0" , "0.0" , "22.0" , "2.67" , "1.31" , "0.10" , "5846.00" ,
 "MD-DD8-UP2" , "CoRezyn 63-AX-051" , "Knytex D155 (527 gsm)" , "72.0" , "28.0" , "0.0" , "0.0" , "22.0" , "2.67" , "1.88" , "0.10" , "63076.00" ,
 "MD-DD8A-UP2" , "CoRezyn 63-AX-051" , "Knytex D155 (527 gsm)" , "72.0" , "28.0" , "0.0" , "0.0" , "22.0" , "2.61" , "1.27" , "0.10" , "321056.00" ,
 "MD-DD8A-UP2" , "CoRezyn 63-AX-051" , "Knytex D155 (527 gsm)" , "72.0" , "28.0" , "0.0" , "0.0" , "22.0" , "2.61" , "1.22" , "0.10" , "385518.00" ,
 "MD-DD8A-UP2" , "CoRezyn 63-AX-051" , "Knytex D155 (527 gsm)" , "72.0" , "28.0" , "0.0" , "0.0" , "22.0" , "2.61" , "1.15" , "0.10" , "475424.00" ,
 "MD-DD8B-UP2" , "CoRezyn 63-AX-051" , "Knytex D155 (527 gsm)" , "72.0" , "28.0" , "0.0" , "0.0" , "22.0" , "2.64" , "1.22" , "0.10" , "199990.00" ,
 "MD-DD8B-UP2" , "CoRezyn 63-AX-051" , "Knytex D155 (527 gsm)" , "72.0" , "28.0" , "0.0" , "0.0" , "22.0" , "2.64" , "1.37" , "0.10" , "244659.00" ,
 "MD-DD8B-UP2" , "CoRezyn 63-AX-051" , "Knytex D155 (527 gsm)" , "72.0" , "28.0" , "0.0" , "0.0" , "22.0" , "2.64" , "1.29" , "0.10" , "366371.00" ,
 "MD-DD9-UP2" , "CoRezyn 63-AX-051" , "Knytex D155 (527 gsm)" , "72.0" , "28.0" , "0.0" , "0.0" , "22.0" , "2.03" , "1.42" , "0.10" , "2695.00" ,
 "MD-DD9-UP2" , "CoRezyn 63-AX-051" , "Knytex D155 (527 gsm)" , "72.0" , "28.0" , "0.0" , "0.0" , "22.0" , "2.03" , "1.04" , "0.10" , "29276.00" ,
 "MD-DD9-UP2" , "CoRezyn 63-AX-051" , "Knytex D155 (527 gsm)" , "72.0" , "28.0" , "0.0" , "0.0" , "22.0" , "2.03" , "1.36" , "0.10" , "3294.00" ,
 "MD-DD9-UP2" , "CoRezyn 63-AX-051" , "Knytex D155 (527 gsm)" , "72.0" , "28.0" , "0.0" , "0.0" , "22.0" , "2.03" , "0.93" , "0.10" , "38377.00" ,
 "MD-DD9-UP2" , "CoRezyn 63-AX-051" , "Knytex D155 (527 gsm)" , "72.0" , "28.0" , "0.0" , "0.0" , "22.0" , "2.03" , "0.60" , "0.10" , "432809.00" ,
 "MD-DD9-UP2" , "CoRezyn 63-AX-051" , "Knytex D155 (527 gsm)" , "72.0" , "28.0" , "0.0" , "0.0" , "22.0" , "2.03" , "1.23" , "0.10" , "6359.00" ,
 "MD-DD9-UP2" , "CoRezyn 63-AX-051" , "Knytex D155 (527 gsm)" , "72.0" , "28.0" , "0.0" , "0.0" , "22.0" , "2.03" , "1.20" , "0.10" , "8603.00" ,
 "MD-EE" , "Unspecified" , "Unspecified" , "65.0" , "18.0" , "0.0" , "17.0" , "20.0" , "3.53" , "1.07" , "0.10" , "1085.00" ,
 "MD-EE" , "Unspecified" , "Unspecified" , "65.0" , "18.0" , "0.0" , "17.0" , "20.0" , "3.53" , "0.43" , "0.10" , "1857630.00" ,
 "MD-EE" , "Unspecified" , "Unspecified" , "65.0" , "18.0" , "0.0" , "17.0" , "20.0" , "3.53" , "0.65" , "0.10" , "34583.00" ,
 "MD-EE" , "Unspecified" , "Unspecified" , "65.0" , "18.0" , "0.0" , "17.0" , "20.0" , "3.53" , "0.93" , "0.10" , "4076.00" ,
 "MD-EE" , "Unspecified" , "Unspecified" , "65.0" , "18.0" , "0.0" , "17.0" , "20.0" , "3.53" , "1.14" , "0.10" , "570.00" ,
 "MD-EEAP" , "Unspecified" , "Unspecified" , "70.0" , "19.0" , "0.0" , "11.0" , "20.0" , "3.64" , "1.03" , "0.10" , "15403.00" ,
 "MD-EEAP" , "Unspecified" , "Unspecified" , "70.0" , "19.0" , "0.0" , "11.0" , "20.0" , "3.64" , "0.74" , "0.10" , "1596779.00" ,
 "MD-EEAP" , "Unspecified" , "Unspecified" , "70.0" , "19.0" , "0.0" , "11.0" , "20.0" , "3.64" , "1.04" , "0.10" , "17575.00" ,
 "MD-EEAP" , "Unspecified" , "Unspecified" , "70.0" , "19.0" , "0.0" , "11.0" , "20.0" , "3.64" , "1.15" , "0.10" , "1958.00" ,
 "MD-EEAP" , "Unspecified" , "Unspecified" , "70.0" , "19.0" , "0.0" , "11.0" , "20.0" , "3.64" , "0.73" , "0.10" , "2483304.00" ,
 "MD-EEAP" , "Unspecified" , "Unspecified" , "70.0" , "19.0" , "0.0" , "11.0" , "20.0" , "3.64" , "1.24" , "0.10" , "573.00" ,
 "MD-EEAP" , "Unspecified" , "Unspecified" , "70.0" , "19.0" , "0.0" , "11.0" , "20.0" , "3.64" , "1.20" , "0.10" , "890.00" ,
 "MD-EEAP" , "Unspecified" , "Unspecified" , "70.0" , "19.0" , "0.0" , "11.0" , "20.0" , "3.64" , "0.90" , "0.10" , "9912.00" ,
 "MD-EEAV" , "Unspecified" , "Unspecified" , "71.0" , "18.0" , "0.0" , "11.0" , "20.0" , "3.36" , "0.74" , "0.10" , "1366767.00" ,
 "MD-EEAV" , "Unspecified" , "Unspecified" , "71.0" , "18.0" , "0.0" , "11.0" , "20.0" , "3.36" , "1.30" , "0.10" , "1836.00" ,
 "MD-EEAV" , "Unspecified" , "Unspecified" , "71.0" , "18.0" , "0.0" , "11.0" , "20.0" , "3.36" , "0.79" , "0.10" , "2414147.00" ,
 "MD-EEAV" , "Unspecified" , "Unspecified" , "71.0" , "18.0" , "0.0" , "11.0" , "20.0" , "3.36" , "1.01" , "0.10" , "27047.00" ,
 "MD-EEAV" , "Unspecified" , "Unspecified" , "71.0" , "18.0" , "0.0" , "11.0" , "20.0" , "3.36" , "1.29" , "0.10" , "2811.00" ,
 "MD-EEAV" , "Unspecified" , "Unspecified" , "71.0" , "18.0" , "0.0" , "11.0" , "20.0" , "3.36" , "1.31" , "0.10" , "3260.00" ,
 "MD-EEAV" , "Unspecified" , "Unspecified" , "71.0" , "18.0" , "0.0" , "11.0" , "20.0" , "3.36" , "1.00" , "0.10" , "35462.00" ,
 "MD-EEAV" , "Unspecified" , "Unspecified" , "71.0" , "18.0" , "0.0" , "11.0" , "20.0" , "3.36" , "1.01" , "0.10" , "43424.00" ,
 "MD-EEBP" , "Unspecified" , "Unspecified" , "57.0" , "26.0" , "0.0" , "17.0" , "20.0" , "2.90" , "1.22" , "0.10" , "11375.00" ,
 "MD-EEBP" , "Unspecified" , "Unspecified" , "57.0" , "26.0" , "0.0" , "17.0" , "20.0" , "2.90" , "1.20" , "0.10" , "12141.00" ,
 "MD-EEBP" , "Unspecified" , "Unspecified" , "57.0" , "26.0" , "0.0" , "17.0" , "20.0" , "2.90" , "1.44" , "0.10" , "358.00" ,
 "MD-EEBP" , "Unspecified" , "Unspecified" , "57.0" , "26.0" , "0.0" , "17.0" , "20.0" , "2.90" , "0.81" , "0.10" , "365195.00" ,
 "MD-EEBP" , "Unspecified" , "Unspecified" , "57.0" , "26.0" , "0.0" , "17.0" , "20.0" , "2.90" , "0.80" , "0.10" , "462172.00" ,
 "MD-EEBP" , "Unspecified" , "Unspecified" , "57.0" , "26.0" , "0.0" , "17.0" , "20.0" , "2.90" , "1.40" , "0.10" , "504.00" ,
 "MD-EEBP" , "Unspecified" , "Unspecified" , "57.0" , "26.0" , "0.0" , "17.0" , "20.0" , "2.90" , "1.21" , "0.10" , "8392.00" ,
 "MD-EECP" , "Unspecified" , "Unspecified" , "65.0" , "20.0" , "0.0" , "15.0" , "20.0" , "2.48" , "0.68" , "0.10" , "1293553.00" ,
 "MD-EECP" , "Unspecified" , "Unspecified" , "65.0" , "20.0" , "0.0" , "15.0" , "20.0" , "2.48" , "0.77" , "0.10" , "141150.00" ,
 "MD-EECP" , "Unspecified" , "Unspecified" , "65.0" , "20.0" , "0.0" , "15.0" , "20.0" , "2.48" , "1.41" , "0.10" , "149.00" ,
 "MD-EECP" , "Unspecified" , "Unspecified" , "65.0" , "20.0" , "0.0" , "15.0" , "20.0" , "2.48" , "0.76" , "0.10" , "159441.00" ,
 "MD-EECP" , "Unspecified" , "Unspecified" , "65.0" , "20.0" , "0.0" , "15.0" , "20.0" , "2.48" , "1.04" , "0.10" , "2474.00" ,
 "MD-EECP" , "Unspecified" , "Unspecified" , "65.0" , "20.0" , "0.0" , "15.0" , "20.0" , "2.48" , "1.35" , "0.10" , "257.00" ,
 "MD-EECP" , "Unspecified" , "Unspecified" , "65.0" , "20.0" , "0.0" , "15.0" , "20.0" , "2.48" , "0.77" , "0.10" , "285157.00" ,
 "MD-EECP" , "Unspecified" , "Unspecified" , "65.0" , "20.0" , "0.0" , "15.0" , "20.0" , "2.48" , "1.08" , "0.10" , "3114.00" ,
 "MD-EECP" , "Unspecified" , "Unspecified" , "65.0" , "20.0" , "0.0" , "15.0" , "20.0" , "2.48" , "1.07" , "0.10" , "5070.00" ,
 "MD-EECP" , "Unspecified" , "Unspecified" , "65.0" , "20.0" , "0.0" , "15.0" , "20.0" , "2.48" , "1.49" , "0.10" , "86.00" ,
 "MD-FFA-UP2" , "CoRezyn 63-AX-051" , "Knytex D155 (527 gsm)" , "56.0" , "44.0" , "0.0" , "0.0" , "25.0" , "3.78" , "0.78" , "0.10" , "10000000.00" ,
 "MD-FFA-UP2" , "CoRezyn 63-AX-051" , "Knytex D155 (527 gsm)" , "56.0" , "44.0" , "0.0" , "0.0" , "25.0" , "3.78" , "0.93" , "0.10" , "1123713.00" ,
 "MD-FFA-UP2" , "CoRezyn 63-AX-051" , "Knytex D155 (527 gsm)" , "56.0" , "44.0" , "0.0" , "0.0" , "25.0" , "3.78" , "1.28" , "0.10" , "18064.00" ,
 "MD-FFA-UP2" , "CoRezyn 63-AX-051" , "Knytex D155 (527 gsm)" , "56.0" , "44.0" , "0.0" , "0.0" , "25.0" , "3.78" , "1.98" , "0.10" , "1832.00" ,
 "MD-FFA-UP2" , "CoRezyn 63-AX-051" , "Knytex D155 (527 gsm)" , "56.0" , "44.0" , "0.0" , "0.0" , "25.0" , "3.78" , "1.63" , "0.10" , "2039.00" ,
 "MD-FFA-UP2" , "CoRezyn 63-AX-051" , "Knytex D155 (527 gsm)" , "56.0" , "44.0" , "0.0" , "0.0" , "25.0" , "3.78" , "1.63" , "0.10" , "2420.00" ,
 "MD-FFA-UP2" , "CoRezyn 63-AX-051" , "Knytex D155 (527 gsm)" , "56.0" , "44.0" , "0.0" , "0.0" , "25.0" , "3.78" , "1.21" , "0.10" , "30201.00" ,
 "MD-FFA-UP2" , "CoRezyn 63-AX-051" , "Knytex D155 (527 gsm)" , "56.0" , "44.0" , "0.0" , "0.0" , "25.0" , "3.78" , "0.99" , "0.10" , "372007.00" ,
 "MD-FFA-UP2" , "CoRezyn 63-AX-051" , "Knytex D155 (527 gsm)" , "56.0" , "44.0" , "0.0" , "0.0" , "25.0" , "3.78" , "1.29" , "0.10" , "37675.00" ,
 "MD-FFA-UP2" , "CoRezyn 63-AX-051" , "Knytex D155 (527 gsm)" , "56.0" , "44.0" , "0.0" , "0.0" , "25.0" , "3.78" , "1.63" , "0.10" , "4233.00" ,
 "MD-FFA-UP2" , "CoRezyn 63-AX-051" , "Knytex D155 (527 gsm)" , "56.0" , "44.0" , "0.0" , "0.0" , "25.0" , "3.78" , "1.02" , "0.10" , "42809.00" ,
 "MD-FFA-UP2" , "CoRezyn 63-AX-051" , "Knytex D155 (527 gsm)" , "56.0" , "44.0" , "0.0" , "0.0" , "25.0" , "3.78" , "1.63" , "0.10" , "4642.00" ,
 "MD-FFA-UP2" , "CoRezyn 63-AX-051" , "Knytex D155 (527 gsm)" , "56.0" , "44.0" , "0.0" , "0.0" , "25.0" , "3.78" , "1.02" , "0.10" , "612692.00" ,
 "MD-FFA-UP2" , "CoRezyn 63-AX-051" , "Knytex D155 (527 gsm)" , "56.0" , "44.0" , "0.0" , "0.0" , "25.0" , "3.78" , "2.14" , "0.10" , "757.00" ,
 "MD-FFA-UP2" , "CoRezyn 63-AX-051" , "Knytex D155 (527 gsm)" , "56.0" , "44.0" , "0.0" , "0.0" , "25.0" , "3.78" , "1.63" , "0.10" , "820.00" ,
 "MD-FFA-UP2" , "CoRezyn 63-AX-051" , "Knytex D155 (527 gsm)" , "56.0" , "44.0" , "0.0" , "0.0" , "25.0" , "3.78" , "2.05" , "0.10" , "926.00" ,
 "MD-FFA-UP2" , "CoRezyn 63-AX-051" , "Knytex D155 (527 gsm)" , "56.0" , "44.0" , "0.0" , "0.0" , "25.0" , "3.78" , "1.02" , "0.10" , "926563.00" ,
 "MD-FFB-UP2" , "CoRezyn 63-AX-051" , "Knytex D155 (527 gsm)" , "56.0" , "44.0" , "0.0" , "0.0" , "25.0" , "3.81" , "1.68" , "0.10" , "1.91" ,
 "MD-FFB-UP2" , "CoRezyn 63-AX-051" , "Knytex D155 (527 gsm)" , "56.0" , "44.0" , "0.0" , "0.0" , "25.0" , "3.81" , "2.04" , "0.10" , "1391.00" ,
 "MD-FFB-UP2" , "CoRezyn 63-AX-051" , "Knytex D155 (527 gsm)" , "56.0" , "44.0" , "0.0" , "0.0" , "25.0" , "3.81" , "1.41" , "0.10" , "16986.00" ,
 "MD-FFB-UP2" , "CoRezyn 63-AX-051" , "Knytex D155 (527 gsm)" , "56.0" , "44.0" , "0.0" , "0.0" , "25.0" , "3.81" , "1.23" , "0.10" , "22313.00" ,
 "MD-FFB-UP2" , "CoRezyn 63-AX-051" , "Knytex D155 (527 gsm)" , "56.0" , "44.0" , "0.0" , "0.0" , "25.0" , "3.81" , "1.68" , "0.10" , "2293.00" ,
 "MD-FFB-UP2" , "CoRezyn 63-AX-051" , "Knytex D155 (527 gsm)" , "56.0" , "44.0" , "0.0" , "0.0" , "25.0" , "3.81" , "1.03" , "0.10" , "393660.00" ,
 "MD-FFB-UP2" , "CoRezyn 63-AX-051" , "Knytex D155 (527 gsm)" , "56.0" , "44.0" , "0.0" , "0.0" , "25.0" , "3.81" , "0.98" , "0.10" , "486273.00" ,
 "MD-FFB-UP2" , "CoRezyn 63-AX-051" , "Knytex D155 (527 gsm)" , "56.0" , "44.0" , "0.0" , "0.0" , "25.0" , "3.81" , "0.95" , "0.10" , "540700.00" ,
 "MD-FFB-UP2" , "CoRezyn 63-AX-051" , "Knytex D155 (527 gsm)" , "56.0" , "44.0" , "0.0" , "0.0" , "25.0" , "3.81" , "1.97" , "0.10" , "803.00" ,
 "MD-FFC-UP2" , "CoRezyn 63-AX-051" , "Knytex D155 (527 gsm)" , "56.0" , "44.0" , "0.0" , "0.0" , "25.0" , "3.81" , "1.71" , "0.10" , "1621.00" ,
 "MD-FFC-UP2" , "CoRezyn 63-AX-051" , "Knytex D155 (527 gsm)" , "56.0" , "44.0" , "0.0" , "0.0" , "25.0" , "3.81" , "2.00" , "0.10" , "508.00" ,
 "MD-FFC-UP2" , "CoRezyn 63-AX-051" , "Knytex D155 (527 gsm)" , "56.0" , "44.0" , "0.0" , "0.0" , "25.0" , "3.81" , "0.93" , "0.10" , "649406.00" ,
 "MD-FFD-UP2" , "CoRezyn 63-AX-051" , "Knytex D155 (527 gsm)" , "56.0" , "44.0" , "0.0" , "0.0" , "25.0" , "3.83" , "2.18" , "0.10" , "533.00" ,
 "MD-GG-UP2" , "CoRezyn 63-AX-051" , "Knytex D155 (527 gsm)" , "84.0" , "16.0" , "0.0" , "0.0" , "22.0" , "2.46" , "1.97" , "0.10" , "13403.00" ,
 "MD-GG-UP2" , "CoRezyn 63-AX-051" , "Knytex D155 (527 gsm)" , "84.0" , "16.0" , "0.0" , "0.0" , "22.0" , "2.46" , "2.00" , "0.10" , "16881.00" ,
 "MD-GG-UP2" , "CoRezyn 63-AX-051" , "Knytex D155 (527 gsm)" , "84.0" , "16.0" , "0.0" , "0.0" , "22.0" , "2.46" , "1.35" , "0.10" , "390948.00" ,
 "MD-GG-UP2" , "CoRezyn 63-AX-051" , "Knytex D155 (527 gsm)" , "84.0" , "16.0" , "0.0" , "0.0" , "22.0" , "2.46" , "1.66" , "0.10" , "42910.00" ,
 "MD-GG-UP2" , "CoRezyn 63-AX-051" , "Knytex D155 (527 gsm)" , "84.0" , "16.0" , "0.0" , "0.0" , "22.0" , "2.46" , "1.68" , "0.10" , "47335.00" ,
 "MD-GG-UP2" , "CoRezyn 63-AX-051" , "Knytex D155 (527 gsm)" , "84.0" , "16.0" , "0.0" , "0.0" , "22.0" , "2.46" , "1.73" , "0.10" , "62970.00" ,
 "MD-GG-UP2" , "CoRezyn 63-AX-051" , "Knytex D155 (527 gsm)" , "84.0" , "16.0" , "0.0" , "0.0" , "22.0" , "2.46" , "1.26" , "0.10" , "680831.00" ,
 "MD-GG-UP2" , "CoRezyn 63-AX-051" , "Knytex D155 (527 gsm)" , "84.0" , "16.0" , "0.0" , "0.0" , "22.0" , "2.46" , "2.01" , "0.10" , "7897.00" ,
 "MD-GG-UP2" , "CoRezyn 63-AX-051" , "Knytex D155 (527 gsm)" , "84.0" , "16.0" , "0.0" , "0.0" , "22.0" , "2.46" , "1.31" , "0.10" , "814868.00" ,
 "MD-GGP2-prepreg" , "Hexcel M9.6/35%" , "Hexcel M9.6/32%/1200/G (1200 gsm)" , "80.0" , "20.0" , "0.0" , "0.0" , "25.0" , "2.41" , "2.33" , "0.10" , "1387.00" ,
 "MD-GGP2-prepreg" , "Hexcel M9.6/35%" , "Hexcel M9.6/32%/1200/G (1200 gsm)" , "80.0" , "20.0" , "0.0" , "0.0" , "25.0" , "2.41" , "1.23" , "0.10" , "3615001.00" ,
 "MD-GGP2-prepreg" , "Hexcel M9.6/35%" , "Hexcel M9.6/32%/1200/G (1200 gsm)" , "80.0" , "20.0" , "0.0" , "0.0" , "25.0" , "2.41" , "1.42" , "0.10" , "417521.00" ,
 "MD-GGP2-prepreg" , "Hexcel M9.6/35%" , "Hexcel M9.6/32%/1200/G (1200 gsm)" , "80.0" , "20.0" , "0.0" , "0.0" , "25.0" , "2.41" , "2.14" , "0.10" , "687.00" ,
 "MD-GGP4-prepreg" , "Hexcel M9.6/35%" , "Hexcel M9.6/32%/1200/G (1200 gsm)" , "80.0" , "20.0" , "0.0" , "0.0" , "20.0" , "1.85" , "1.27" , "0.10" , "102640.00" ,
 "MD-GGP4-prepreg" , "Hexcel M9.6/35%" , "Hexcel M9.6/32%/1200/G (1200 gsm)" , "80.0" , "20.0" , "0.0" , "0.0" , "20.0" , "1.85" , "2.23" , "0.10" , "1074.00" ,
 "MD-GGP4-prepreg" , "Hexcel M9.6/35%" , "Hexcel M9.6/32%/1200/G (1200 gsm)" , "80.0" , "20.0" , "0.0" , "0.0" , "20.0" , "1.85" , "2.05" , "0.10" , "11317.00" ,
 "MD-GGP4-prepreg" , "Hexcel M9.6/35%" , "Hexcel M9.6/32%/1200/G (1200 gsm)" , "80.0" , "20.0" , "0.0" , "0.0" , "20.0" , "1.85" , "0.93" , "0.10" , "1500000.00" ,
 "MD-GGP4-prepreg" , "Hexcel M9.6/35%" , "Hexcel M9.6/32%/1200/G (1200 gsm)" , "80.0" , "20.0" , "0.0" , "0.0" , "20.0" , "1.85" , "1.38" , "0.10" , "159750.00" ,
 "MD-GGP4-prepreg" , "Hexcel M9.6/35%" , "Hexcel M9.6/32%/1200/G (1200 gsm)" , "80.0" , "20.0" , "0.0" , "0.0" , "20.0" , "1.85" , "2.15" , "0.10" , "1690.00" ,
 "MD-GGP4-prepreg" , "Hexcel M9.6/35%" , "Hexcel M9.6/32%/1200/G (1200 gsm)" , "80.0" , "20.0" , "0.0" , "0.0" , "20.0" , "1.85" , "1.67" , "0.10" , "18735.00" ,
 "MD-GGP4-prepreg" , "Hexcel M9.6/35%" , "Hexcel M9.6/32%/1200/G (1200 gsm)" , "80.0" , "20.0" , "0.0" , "0.0" , "20.0" , "1.85" , "1.76" , "0.10" , "27222.00" ,
 "MD-GGP4-prepreg" , "Hexcel M9.6/35%" , "Hexcel M9.6/32%/1200/G (1200 gsm)" , "80.0" , "20.0" , "0.0" , "0.0" , "20.0" , "1.85" , "2.03" , "0.10" , "3376.00" ,
 "MD-GGP4-prepreg" , "Hexcel M9.6/35%" , "Hexcel M9.6/32%/1200/G (1200 gsm)" , "80.0" , "20.0" , "0.0" , "0.0" , "20.0" , "1.85" , "0.97" , "0.10" , "4000000.00" ,
 "MD-GGP4-prepreg" , "Hexcel M9.6/35%" , "Hexcel M9.6/32%/1200/G (1200 gsm)" , "80.0" , "20.0" , "0.0" , "0.0" , "20.0" , "1.85" , "1.54" , "0.10" , "47271.00" ,
 "MD-GGP4-prepreg" , "Hexcel M9.6/35%" , "Hexcel M9.6/32%/1200/G (1200 gsm)" , "80.0" , "20.0" , "0.0" , "0.0" , "20.0" , "1.85" , "2.03" , "0.10" , "6870.00" ,
 "MD-GGP4-prepreg" , "Hexcel M9.6/35%" , "Hexcel M9.6/32%/1200/G (1200 gsm)" , "80.0" , "20.0" , "0.0" , "0.0" , "20.0" , "1.85" , "1.43" , "0.10" , "73113.00" ,
 "MD-HH" , "Unspecified" , "Injected short carbon fiber (7 to 9 micron dia., 0.4 - 0.5 mm long, )" , "0.0" , "0.0" , "0.0" , "100.0" , "4.0" , "2.50" , "0.53" , "0.10" , "111847.00" ,
 "MD-HH" , "Unspecified" , "Injected short carbon fiber (7 to 9 micron dia., 0.4 - 0.5 mm long, )" , "0.0" , "0.0" , "0.0" , "100.0" , "4.0" , "2.50" , "0.49" , "0.10" , "123724.00" ,
 "MD-HH" , "Unspecified" , "Injected short carbon fiber (7 to 9 micron dia., 0.4 - 0.5 mm long, )" , "0.0" , "0.0" , "0.0" , "100.0" , "4.0" , "2.50" , "0.56" , "0.10" , "14595.00" ,
 "MD-HH" , "Unspecified" , "Injected short carbon fiber (7 to 9 micron dia., 0.4 - 0.5 mm long, )" , "0.0" , "0.0" , "0.0" , "100.0" , "4.0" , "2.50" , "0.56" , "0.10" , "1558.00" ,
 "MD-HH" , "Unspecified" , "Injected short carbon fiber (7 to 9 micron dia., 0.4 - 0.5 mm long, )" , "0.0" , "0.0" , "0.0" , "100.0" , "4.0" , "2.50" , "0.53" , "0.10" , "209271.00" ,
 "MD-HH" , "Unspecified" , "Injected short carbon fiber (7 to 9 micron dia., 0.4 - 0.5 mm long, )" , "0.0" , "0.0" , "0.0" , "100.0" , "4.0" , "2.50" , "0.46" , "0.10" , "241297.00" ,
 "MD-HH" , "Unspecified" , "Injected short carbon fiber (7 to 9 micron dia., 0.4 - 0.5 mm long, )" , "0.0" , "0.0" , "0.0" , "100.0" , "4.0" , "2.50" , "0.46" , "0.10" , "2507380.00" ,
 "MD-HH" , "Unspecified" , "Injected short carbon fiber (7 to 9 micron dia., 0.4 - 0.5 mm long, )" , "0.0" , "0.0" , "0.0" , "100.0" , "4.0" , "2.50" , "0.49" , "0.10" , "334368.00" ,
 "MD-HH" , "Unspecified" , "Injected short carbon fiber (7 to 9 micron dia., 0.4 - 0.5 mm long, )" , "0.0" , "0.0" , "0.0" , "100.0" , "4.0" , "2.50" , "0.53" , "0.10" , "36708.00" ,
 "MD-HH" , "Unspecified" , "Injected short carbon fiber (7 to 9 micron dia., 0.4 - 0.5 mm long, )" , "0.0" , "0.0" , "0.0" , "100.0" , "4.0" , "2.50" , "0.49" , "0.10" , "509773.00" ,
 "MD-HH" , "Unspecified" , "Injected short carbon fiber (7 to 9 micron dia., 0.4 - 0.5 mm long, )" , "0.0" , "0.0" , "0.0" , "100.0" , "4.0" , "2.50" , "0.53" , "0.10" , "53583.00" ,
 "MD-HH" , "Unspecified" , "Injected short carbon fiber (7 to 9 micron dia., 0.4 - 0.5 mm long, )" , "0.0" , "0.0" , "0.0" , "100.0" , "4.0" , "2.50" , "0.53" , "0.10" , "56674.00" ,
 "MD-HH" , "Unspecified" , "Injected short carbon fiber (7 to 9 micron dia., 0.4 - 0.5 mm long, )" , "0.0" , "0.0" , "0.0" , "100.0" , "4.0" , "2.50" , "0.46" , "0.10" , "640960.00" ,
 "MD-HH" , "Unspecified" , "Injected short carbon fiber (7 to 9 micron dia., 0.4 - 0.5 mm long, )" , "0.0" , "0.0" , "0.0" , "100.0" , "4.0" , "2.50" , "0.56" , "0.10" , "7763.00" ,
 "MD-Hybrid CG-VE" , "Derakane 411C-50" , "0C =  AS4-6K (TPI STYLE 4416), 220 gsm , 0 = Knytex D155 (527 gsm)" , "100.0" , "0.0" , "0.0" , "0.0" , "25.0" , "2.66" , "1.04" , "0.10" , "10770.00" ,
 "MD-Hybrid CG-VE" , "Derakane 411C-50" , "0C =  AS4-6K (TPI STYLE 4416), 220 gsm , 0 = Knytex D155 (527 gsm)" , "100.0" , "0.0" , "0.0" , "0.0" , "25.0" , "2.66" , "0.81" , "0.10" , "109701.00" ,
 "MD-Hybrid CG-VE" , "Derakane 411C-50" , "0C =  AS4-6K (TPI STYLE 4416), 220 gsm , 0 = Knytex D155 (527 gsm)" , "100.0" , "0.0" , "0.0" , "0.0" , "25.0" , "2.66" , "0.94" , "0.10" , "13577.00" ,
 "MD-Hybrid CG-VE" , "Derakane 411C-50" , "0C =  AS4-6K (TPI STYLE 4416), 220 gsm , 0 = Knytex D155 (527 gsm)" , "100.0" , "0.0" , "0.0" , "0.0" , "25.0" , "2.66" , "0.59" , "0.10" , "1368362.00" ,
 "MD-Hybrid CG-VE" , "Derakane 411C-50" , "0C =  AS4-6K (TPI STYLE 4416), 220 gsm , 0 = Knytex D155 (527 gsm)" , "100.0" , "0.0" , "0.0" , "0.0" , "25.0" , "2.66" , "0.79" , "0.10" , "141368.00" ,
 "MD-Hybrid CG-VE" , "Derakane 411C-50" , "0C =  AS4-6K (TPI STYLE 4416), 220 gsm , 0 = Knytex D155 (527 gsm)" , "100.0" , "0.0" , "0.0" , "0.0" , "25.0" , "2.66" , "0.56" , "0.10" , "1900285.00" ,
 "MD-Hybrid CG-VE" , "Derakane 411C-50" , "0C =  AS4-6K (TPI STYLE 4416), 220 gsm , 0 = Knytex D155 (527 gsm)" , "100.0" , "0.0" , "0.0" , "0.0" , "25.0" , "2.66" , "1.02" , "0.10" , "1969.00" ,
 "MD-Hybrid CG-VE" , "Derakane 411C-50" , "0C =  AS4-6K (TPI STYLE 4416), 220 gsm , 0 = Knytex D155 (527 gsm)" , "100.0" , "0.0" , "0.0" , "0.0" , "25.0" , "2.66" , "0.73" , "0.10" , "253069.00" ,
 "MD-Hybrid CG-VE" , "Derakane 411C-50" , "0C =  AS4-6K (TPI STYLE 4416), 220 gsm , 0 = Knytex D155 (527 gsm)" , "100.0" , "0.0" , "0.0" , "0.0" , "25.0" , "2.66" , "0.89" , "0.10" , "55233.00" ,
 "MD-Hybrid CGF1-EP4" , "Araldite LY 1564SP, XB3416 Hardener" , "T600 carbon (532 gsm)" , "67.0" , "33.0" , "0.0" , "0.0" , "18.0" , "4.67" , "1.18" , "0.10" , "115.00" ,
 "MD-Hybrid CGF1-EP4" , "Araldite LY 1564SP, XB3416 Hardener" , "T600 carbon (532 gsm)" , "67.0" , "33.0" , "0.0" , "0.0" , "18.0" , "4.67" , "1.14" , "0.10" , "5.00" ,
 "MD-Hybrid DD23-VE" , "Derakane 411C-50" , "0C =  AS4-6K (TPI STYLE 4416), 220 gsm , 0 = Knytex D155 (527 gsm)" , "82.0" , "18.0" , "0.0" , "0.0" , "25.0" , "3.65" , "1.17" , "0.10" , "119009.00" ,
 "MD-Hybrid DD23-VE" , "Derakane 411C-50" , "0C =  AS4-6K (TPI STYLE 4416), 220 gsm , 0 = Knytex D155 (527 gsm)" , "82.0" , "18.0" , "0.0" , "0.0" , "25.0" , "3.65" , "1.47" , "0.10" , "14350.00" ,
 "MD-Hybrid DD23-VE" , "Derakane 411C-50" , "0C =  AS4-6K (TPI STYLE 4416), 220 gsm , 0 = Knytex D155 (527 gsm)" , "82.0" , "18.0" , "0.0" , "0.0" , "25.0" , "3.65" , "0.96" , "0.10" , "1681606.00" ,
 "MD-Hybrid DD23-VE" , "Derakane 411C-50" , "0C =  AS4-6K (TPI STYLE 4416), 220 gsm , 0 = Knytex D155 (527 gsm)" , "82.0" , "18.0" , "0.0" , "0.0" , "25.0" , "3.65" , "1.14" , "0.10" , "197270.00" ,
