Repository: NCOR-US/WindTurbineProject

# WindTurbineProject
The Wind Turbine Material Analysis Project was a project (Spring 2018) funded by DMDII to extend the product life cycle ontologies developed under CHAMP to answer a particular use case, allowing a materials engineer to select optimal materials based on key performance parameters. Open-source data from the wind turbine blade materials dataset at Sandia National Lab at Montana State University was used to generate RDF for the analysis. This repository contains the deliverables for this project, including the application ontology, RDF files, the final report, SPARQL queries written along with their returns, along with a final set of presentation slides.

File: src/SPARQL Queries/SPARQL_QueryResults_02.csv (part 4 of 6)
 "MD-45D155V-VE" , "Derakane 411C-50" , "Knytex D155 (527 gsm)" , "0.0" , "0.0" , "0.0" , "100.0" , "25.0" , "3.00" , "0.84" , "4581.00" ,
 "MD-45D155V-VE" , "Derakane 411C-50" , "Knytex D155 (527 gsm)" , "0.0" , "0.0" , "0.0" , "100.0" , "25.0" , "3.00" , "0.61" , "51501.00" ,
 "MD-45D155V-VE" , "Derakane 411C-50" , "Knytex D155 (527 gsm)" , "0.0" , "0.0" , "0.0" , "100.0" , "25.0" , "3.00" , "0.60" , "62968.00" ,
 "MD-45D155V-VE" , "Derakane 411C-50" , "Knytex D155 (527 gsm)" , "0.0" , "0.0" , "0.0" , "100.0" , "25.0" , "3.00" , "0.86" , "7247.00" ,
 "MD-X" , "CoRezyn 63-AX-051" , "Knytex A260 (868 gsm)" , "85.0" , "10.0" , "0.0" , "5.0" , "25.0" , "4.52" , "1.45" , "11786.00" ,
 "MD-X" , "CoRezyn 63-AX-051" , "Knytex A260 (868 gsm)" , "85.0" , "10.0" , "0.0" , "5.0" , "25.0" , "4.52" , "1.67" , "1223.00" ,
 "MD-X" , "CoRezyn 63-AX-051" , "Knytex A260 (868 gsm)" , "85.0" , "10.0" , "0.0" , "5.0" , "25.0" , "4.52" , "-0.14" , "12455.00" ,
 "MD-X" , "CoRezyn 63-AX-051" , "Knytex A260 (868 gsm)" , "85.0" , "10.0" , "0.0" , "5.0" , "25.0" , "4.52" , "1.06" , "127309.00" ,
 "MD-X" , "CoRezyn 63-AX-051" , "Knytex A260 (868 gsm)" , "85.0" , "10.0" , "0.0" , "5.0" , "25.0" , "4.52" , "-0.14" , "12865.00" ,
 "MD-X" , "CoRezyn 63-AX-051" , "Knytex A260 (868 gsm)" , "85.0" , "10.0" , "0.0" , "5.0" , "25.0" , "4.52" , "-0.14" , "14129.00" ,
 "MD-X" , "CoRezyn 63-AX-051" , "Knytex A260 (868 gsm)" , "85.0" , "10.0" , "0.0" , "5.0" , "25.0" , "4.52" , "-0.09" , "1472970.00" ,
 "MD-X" , "CoRezyn 63-AX-051" , "Knytex A260 (868 gsm)" , "85.0" , "10.0" , "0.0" , "5.0" , "25.0" , "4.52" , "1.32" , "15414.00" ,
 "MD-X" , "CoRezyn 63-AX-051" , "Knytex A260 (868 gsm)" , "85.0" , "10.0" , "0.0" , "5.0" , "25.0" , "4.52" , "-0.11" , "161397.00" ,
 "MD-X" , "CoRezyn 63-AX-051" , "Knytex A260 (868 gsm)" , "85.0" , "10.0" , "0.0" , "5.0" , "25.0" , "4.52" , "1.06" , "169031.00" ,
 "MD-X" , "CoRezyn 63-AX-051" , "Knytex A260 (868 gsm)" , "85.0" , "10.0" , "0.0" , "5.0" , "25.0" , "4.52" , "1.76" , "1753.00" ,
 "MD-X" , "CoRezyn 63-AX-051" , "Knytex A260 (868 gsm)" , "85.0" , "10.0" , "0.0" , "5.0" , "25.0" , "4.52" , "0.90" , "20000000.00" ,
 "MD-X" , "CoRezyn 63-AX-051" , "Knytex A260 (868 gsm)" , "85.0" , "10.0" , "0.0" , "5.0" , "25.0" , "4.52" , "-0.07" , "21000000.00" ,
 "MD-X" , "CoRezyn 63-AX-051" , "Knytex A260 (868 gsm)" , "85.0" , "10.0" , "0.0" , "5.0" , "25.0" , "4.52" , "0.91" , "21000000.00" ,
 "MD-X" , "CoRezyn 63-AX-051" , "Knytex A260 (868 gsm)" , "85.0" , "10.0" , "0.0" , "5.0" , "25.0" , "4.52" , "1.26" , "255862.00" ,
 "MD-X" , "CoRezyn 63-AX-051" , "Knytex A260 (868 gsm)" , "85.0" , "10.0" , "0.0" , "5.0" , "25.0" , "4.52" , "-0.12" , "271161.00" ,
 "MD-X" , "CoRezyn 63-AX-051" , "Knytex A260 (868 gsm)" , "85.0" , "10.0" , "0.0" , "5.0" , "25.0" , "4.52" , "-0.08" , "3175600.00" ,
 "MD-X" , "CoRezyn 63-AX-051" , "Knytex A260 (868 gsm)" , "85.0" , "10.0" , "0.0" , "5.0" , "25.0" , "4.52" , "-0.11" , "333581.00" ,
 "MD-X" , "CoRezyn 63-AX-051" , "Knytex A260 (868 gsm)" , "85.0" , "10.0" , "0.0" , "5.0" , "25.0" , "4.52" , "-0.09" , "3500000.00" ,
 "MD-X" , "CoRezyn 63-AX-051" , "Knytex A260 (868 gsm)" , "85.0" , "10.0" , "0.0" , "5.0" , "25.0" , "4.52" , "0.97" , "5000000.00" ,
 "MD-X" , "CoRezyn 63-AX-051" , "Knytex A260 (868 gsm)" , "85.0" , "10.0" , "0.0" , "5.0" , "25.0" , "4.52" , "0.94" , "6492710.00" ,
 "MD-X" , "CoRezyn 63-AX-051" , "Knytex A260 (868 gsm)" , "85.0" , "10.0" , "0.0" , "5.0" , "25.0" , "4.52" , "1.86" , "953.00" ,
 "MD-Y" , "Unspecified" , "Knytex A260 (868 gsm)" , "0.0" , "10.0" , "85.0" , "5.0" , "50.0" , "4.62" , "1.37" , "173.00" ,
 "MD-Y" , "Unspecified" , "Knytex A260 (868 gsm)" , "0.0" , "10.0" , "85.0" , "5.0" , "50.0" , "4.62" , "0.37" , "2033.00" ,
 "MD-Y" , "Unspecified" , "Knytex A260 (868 gsm)" , "0.0" , "10.0" , "85.0" , "5.0" , "50.0" , "4.62" , "1.35" , "208.00" ,
 "MD-Y" , "Unspecified" , "Knytex A260 (868 gsm)" , "0.0" , "10.0" , "85.0" , "5.0" , "50.0" , "4.62" , "0.25" , "252205.00" ,
 "MD-Y" , "Unspecified" , "Knytex A260 (868 gsm)" , "0.0" , "10.0" , "85.0" , "5.0" , "50.0" , "4.62" , "0.34" , "26513.00" ,
 "MD-Y" , "Unspecified" , "Knytex A260 (868 gsm)" , "0.0" , "10.0" , "85.0" , "5.0" , "50.0" , "4.62" , "0.41" , "2716.00" ,
 "MD-Y" , "Unspecified" , "Knytex A260 (868 gsm)" , "0.0" , "10.0" , "85.0" , "5.0" , "50.0" , "4.62" , "1.22" , "277.00" ,
 "MD-Y" , "Unspecified" , "Knytex A260 (868 gsm)" , "0.0" , "10.0" , "85.0" , "5.0" , "50.0" , "4.62" , "0.26" , "31204.00" ,
 "MD-Y" , "Unspecified" , "Knytex A260 (868 gsm)" , "0.0" , "10.0" , "85.0" , "5.0" , "50.0" , "4.62" , "0.48" , "4103.00" ,
 "MD-Y" , "Unspecified" , "Knytex A260 (868 gsm)" , "0.0" , "10.0" , "85.0" , "5.0" , "50.0" , "4.62" , "0.22" , "432161.00" ,
 "MD-Y" , "Unspecified" , "Knytex A260 (868 gsm)" , "0.0" , "10.0" , "85.0" , "5.0" , "50.0" , "4.62" , "0.29" , "47049.00" ,
 "MD-Y" , "Unspecified" , "Knytex A260 (868 gsm)" , "0.0" , "10.0" , "85.0" , "5.0" , "50.0" , "4.62" , "0.20" , "657472.00" ,
 "MD-Y" , "Unspecified" , "Knytex A260 (868 gsm)" , "85.0" , "10.0" , "0.0" , "5.0" , "25.0" , "4.62" , "0.86" , "10000000.00" ,
 "MD-Y" , "Unspecified" , "Knytex A260 (868 gsm)" , "85.0" , "10.0" , "0.0" , "5.0" , "25.0" , "4.62" , "1.27" , "128578.00" ,
 "MD-Y" , "Unspecified" , "Knytex A260 (868 gsm)" , "85.0" , "10.0" , "0.0" , "5.0" , "25.0" , "4.62" , "0.79" , "1412113.00" ,
 "MD-Y" , "Unspecified" , "Knytex A260 (868 gsm)" , "85.0" , "10.0" , "0.0" , "5.0" , "25.0" , "4.62" , "-0.10" , "1477548.00" ,
 "MD-Y" , "Unspecified" , "Knytex A260 (868 gsm)" , "85.0" , "10.0" , "0.0" , "5.0" , "25.0" , "4.62" , "1.70" , "1486.00" ,
 "MD-Y" , "Unspecified" , "Knytex A260 (868 gsm)" , "85.0" , "10.0" , "0.0" , "5.0" , "25.0" , "4.62" , "0.87" , "15000000.00" ,
 "MD-Y" , "Unspecified" , "Knytex A260 (868 gsm)" , "85.0" , "10.0" , "0.0" , "5.0" , "25.0" , "4.62" , "0.77" , "1607127.00" ,
 "MD-Y" , "Unspecified" , "Knytex A260 (868 gsm)" , "85.0" , "10.0" , "0.0" , "5.0" , "25.0" , "4.62" , "1.24" , "16762.00" ,
 "MD-Y" , "Unspecified" , "Knytex A260 (868 gsm)" , "85.0" , "10.0" , "0.0" , "5.0" , "25.0" , "4.62" , "1.28" , "18000.00" ,
 "MD-Y" , "Unspecified" , "Knytex A260 (868 gsm)" , "85.0" , "10.0" , "0.0" , "5.0" , "25.0" , "4.62" , "-0.11" , "187512.00" ,
 "MD-Y" , "Unspecified" , "Knytex A260 (868 gsm)" , "85.0" , "10.0" , "0.0" , "5.0" , "25.0" , "4.62" , "1.33" , "23109.00" ,
 "MD-Y" , "Unspecified" , "Knytex A260 (868 gsm)" , "85.0" , "10.0" , "0.0" , "5.0" , "25.0" , "4.62" , "0.93" , "237864.00" ,
 "MD-Y" , "Unspecified" , "Knytex A260 (868 gsm)" , "85.0" , "10.0" , "0.0" , "5.0" , "25.0" , "4.62" , "0.53" , "251141.00" ,
 "MD-Y" , "Unspecified" , "Knytex A260 (868 gsm)" , "85.0" , "10.0" , "0.0" , "5.0" , "25.0" , "4.62" , "1.54" , "36812.00" ,
 "MD-Y" , "Unspecified" , "Knytex A260 (868 gsm)" , "85.0" , "10.0" , "0.0" , "5.0" , "25.0" , "4.62" , "-0.12" , "4000000.00" ,
 "MD-Y" , "Unspecified" , "Knytex A260 (868 gsm)" , "85.0" , "10.0" , "0.0" , "5.0" , "25.0" , "4.62" , "1.01" , "423059.00" ,
 "MD-Y" , "Unspecified" , "Knytex A260 (868 gsm)" , "85.0" , "10.0" , "0.0" , "5.0" , "25.0" , "4.62" , "-0.11" , "62517.00" ,
 "MD-Y" , "Unspecified" , "Knytex A260 (868 gsm)" , "85.0" , "10.0" , "0.0" , "5.0" , "25.0" , "4.62" , "1.83" , "628.00" ,
 "MD-Y" , "Unspecified" , "Knytex A260 (868 gsm)" , "85.0" , "10.0" , "0.0" , "5.0" , "25.0" , "4.62" , "1.11" , "73530.00" ,
 "MD-Y" , "Unspecified" , "Knytex A260 (868 gsm)" , "85.0" , "10.0" , "0.0" , "5.0" , "25.0" , "4.62" , "1.71" , "821.00" ,
 "MD-Y" , "Unspecified" , "Knytex A260 (868 gsm)" , "85.0" , "10.0" , "0.0" , "5.0" , "25.0" , "4.62" , "-0.11" , "833939.00" ,
 "MD-Y" , "Unspecified" , "Knytex A260 (868 gsm)" , "85.0" , "10.0" , "0.0" , "5.0" , "25.0" , "4.62" , "-0.11" , "87235.00" ,
 "ROV2-UP2" , "CoRezyn 63-AX-051" , "Knytex WR18-5X4 (610 gsm)" , "50.0" , "0.0" , "50.0" , "100.0" , "25.0" , "4.08" , "1.50" , "1043.00" ,
 "ROV2-UP2" , "CoRezyn 63-AX-051" , "Knytex WR18-5X4 (610 gsm)" , "50.0" , "0.0" , "50.0" , "100.0" , "25.0" , "4.08" , "0.96" , "13794.00" ,
 "ROV2-UP2" , "CoRezyn 63-AX-051" , "Knytex WR18-5X4 (610 gsm)" , "50.0" , "0.0" , "50.0" , "100.0" , "25.0" , "4.08" , "1.45" , "1642.00" ,
 "ROV2-UP2" , "CoRezyn 63-AX-051" , "Knytex WR18-5X4 (610 gsm)" , "50.0" , "0.0" , "50.0" , "100.0" , "25.0" , "4.08" , "0.87" , "40071.00" ,
 "ROV2-UP2" , "CoRezyn 63-AX-051" , "Knytex WR18-5X4 (610 gsm)" , "50.0" , "0.0" , "50.0" , "100.0" , "25.0" , "4.08" , "0.81" , "483611.00" ,
 "ROV2-UP2" , "CoRezyn 63-AX-051" , "Knytex WR18-5X4 (610 gsm)" , "50.0" , "0.0" , "50.0" , "100.0" , "25.0" , "4.08" , "1.58" , "494.00" ,
 "ROV2-UP2" , "CoRezyn 63-AX-051" , "Knytex WR18-5X4 (610 gsm)" , "50.0" , "0.0" , "50.0" , "100.0" , "25.0" , "4.08" , "0.74" , "608189.00" ,
 "ROV2-UP2" , "CoRezyn 63-AX-051" , "Knytex WR18-5X4 (610 gsm)" , "50.0" , "0.0" , "50.0" , "100.0" , "25.0" , "4.08" , "0.89" , "63917.00" ,
 "ROV2-UP2" , "CoRezyn 63-AX-051" , "Knytex WR18-5X4 (610 gsm)" , "50.0" , "0.0" , "50.0" , "100.0" , "25.0" , "4.08" , "0.78" , "723201.00" ,
 "ROV3-UP2" , "CoRezyn 63-AX-051" , "Knytex WR18-5X4 (610 gsm)" , "50.0" , "0.0" , "50.0" , "100.0" , "25.0" , "3.15" , "1.06" , "14233.00" ,
 "ROV3-UP2" , "CoRezyn 63-AX-051" , "Knytex WR18-5X4 (610 gsm)" , "50.0" , "0.0" , "50.0" , "100.0" , "25.0" , "3.15" , "0.80" , "216248.00" ,
 "ROV3-UP2" , "CoRezyn 63-AX-051" , "Knytex WR18-5X4 (610 gsm)" , "50.0" , "0.0" , "50.0" , "100.0" , "25.0" , "3.15" , "1.10" , "23506.00" ,
 "ROV3-UP2" , "CoRezyn 63-AX-051" , "Knytex WR18-5X4 (610 gsm)" , "50.0" , "0.0" , "50.0" , "100.0" , "25.0" , "3.15" , "0.84" , "264008.00" ,
 "ROV3-UP2" , "CoRezyn 63-AX-051" , "Knytex WR18-5X4 (610 gsm)" , "50.0" , "0.0" , "50.0" , "100.0" , "25.0" , "3.15" , "1.03" , "28712.00" ,
 "ROV3-UP2" , "CoRezyn 63-AX-051" , "Knytex WR18-5X4 (610 gsm)" , "50.0" , "0.0" , "50.0" , "100.0" , "25.0" , "3.15" , "1.35" , "3055.00" ,
 "ROV3-UP2" , "CoRezyn 63-AX-051" , "Knytex WR18-5X4 (610 gsm)" , "50.0" , "0.0" , "50.0" , "100.0" , "25.0" , "3.15" , "0.85" , "351549.00" ,
 "ROV3-UP2" , "CoRezyn 63-AX-051" , "Knytex WR18-5X4 (610 gsm)" , "50.0" , "0.0" , "50.0" , "100.0" , "25.0" , "3.15" , "1.34" , "3720.00" ,
 "ROV3-UP2" , "CoRezyn 63-AX-051" , "Knytex WR18-5X4 (610 gsm)" , "50.0" , "0.0" , "50.0" , "100.0" , "25.0" , "3.15" , "0.58" , "4320474.00" ,
 "ROV3-UP2" , "CoRezyn 63-AX-051" , "Knytex WR18-5X4 (610 gsm)" , "50.0" , "0.0" , "50.0" , "100.0" , "25.0" , "3.15" , "0.61" , "4855537.00" ,
 "ROV3-UP2" , "CoRezyn 63-AX-051" , "Knytex WR18-5X4 (610 gsm)" , "50.0" , "0.0" , "50.0" , "100.0" , "25.0" , "3.15" , "0.63" , "5981053.00" ,
 "ROV3-UP2" , "CoRezyn 63-AX-051" , "Knytex WR18-5X4 (610 gsm)" , "50.0" , "0.0" , "50.0" , "100.0" , "25.0" , "3.15" , "0.79" , "690805.00" ,
 "ROV3-UP2" , "CoRezyn 63-AX-051" , "Knytex WR18-5X4 (610 gsm)" , "50.0" , "0.0" , "50.0" , "100.0" , "25.0" , "3.15" , "1.26" , "8236.00" ,
 "ROV4-UP4" , "CoRezyn 63-AX-051" , "Knytex WR18-5X4 (610 gsm)" , "50.0" , "0.0" , "50.0" , "100.0" , "25.0" , "3.71" , "0.35" , "1135918.00" ,
 "ROV4-UP4" , "CoRezyn 63-AX-051" , "Knytex WR18-5X4 (610 gsm)" , "50.0" , "0.0" , "50.0" , "100.0" , "25.0" , "3.71" , "0.67" , "11994.00" ,
 "ROV4-UP4" , "CoRezyn 63-AX-051" , "Knytex WR18-5X4 (610 gsm)" , "50.0" , "0.0" , "50.0" , "100.0" , "25.0" , "3.71" , "0.67" , "14689.00" ,
 "ROV4-UP4" , "CoRezyn 63-AX-051" , "Knytex WR18-5X4 (610 gsm)" , "50.0" , "0.0" , "50.0" , "100.0" , "25.0" , "3.71" , "0.46" , "147753.00" ,
 "ROV4-UP4" , "CoRezyn 63-AX-051" , "Knytex WR18-5X4 (610 gsm)" , "50.0" , "0.0" , "50.0" , "100.0" , "25.0" , "3.71" , "1.04" , "1501.00" ,
 "ROV4-UP4" , "CoRezyn 63-AX-051" , "Knytex WR18-5X4 (610 gsm)" , "50.0" , "0.0" , "50.0" , "100.0" , "25.0" , "3.71" , "1.05" , "1558.00" ,
 "ROV4-UP4" , "CoRezyn 63-AX-051" , "Knytex WR18-5X4 (610 gsm)" , "50.0" , "0.0" , "50.0" , "100.0" , "25.0" , "3.71" , "0.36" , "1965313.00" ,
 "ROV4-UP4" , "CoRezyn 63-AX-051" , "Knytex WR18-5X4 (610 gsm)" , "50.0" , "0.0" , "50.0" , "100.0" , "25.0" , "3.71" , "1.11" , "2319.00" ,
 "ROV4-UP4" , "CoRezyn 63-AX-051" , "Knytex WR18-5X4 (610 gsm)" , "50.0" , "0.0" , "50.0" , "100.0" , "25.0" , "3.71" , "0.36" , "273658.00" ,
 "ROV4-UP4" , "CoRezyn 63-AX-051" , "Knytex WR18-5X4 (610 gsm)" , "50.0" , "0.0" , "50.0" , "100.0" , "25.0" , "3.71" , "0.98" , "3514.00" ,
 "ROV4-UP4" , "CoRezyn 63-AX-051" , "Knytex WR18-5X4 (610 gsm)" , "50.0" , "0.0" , "50.0" , "100.0" , "25.0" , "3.71" , "0.83" , "4371.00" ,
 "ROV4-UP4" , "CoRezyn 63-AX-051" , "Knytex WR18-5X4 (610 gsm)" , "50.0" , "0.0" , "50.0" , "100.0" , "25.0" , "3.71" , "0.90" , "4498.00" ,
 "ROV4-UP4" , "CoRezyn 63-AX-051" , "Knytex WR18-5X4 (610 gsm)" , "50.0" , "0.0" , "50.0" , "100.0" , "25.0" , "3.71" , "0.51" , "68112.00" ,
 "ROV4-UP4" , "CoRezyn 63-AX-051" , "Knytex WR18-5X4 (610 gsm)" , "50.0" , "0.0" , "50.0" , "100.0" , "25.0" , "3.71" , "0.47" , "76081.00" ,
 "ROV4-UP4" , "CoRezyn 63-AX-051" , "Knytex WR18-5X4 (610 gsm)" , "50.0" , "0.0" , "50.0" , "100.0" , "25.0" , "3.71" , "0.65" , "8459.00" ,
 "ROV4-UP4" , "CoRezyn 63-AX-051" , "Knytex WR18-5X4 (610 gsm)" , "50.0" , "0.0" , "50.0" , "100.0" , "25.0" , "3.71" , "0.35" , "924136.00" ,
 "Triax-AA-UP2" , "CoRezyn 63-AX-051" , "Knytex CDB200 (759 gsm)" , "48.0" , "52.0" , "0.0" , "0.0" , "25.0" , "4.37" , "1.65" , "1051.00" ,
 "Triax-AA-UP2" , "CoRezyn 63-AX-051" , "Knytex CDB200 (759 gsm)" , "48.0" , "52.0" , "0.0" , "0.0" , "25.0" , "4.37" , "0.46" , "1063690.00" ,
 "Triax-AA-UP2" , "CoRezyn 63-AX-051" , "Knytex CDB200 (759 gsm)" , "48.0" , "52.0" , "0.0" , "0.0" , "25.0" , "4.37" , "0.46" , "1097890.00" ,
 "Triax-AA-UP2" , "CoRezyn 63-AX-051" , "Knytex CDB200 (759 gsm)" , "48.0" , "52.0" , "0.0" , "0.0" , "25.0" , "4.37" , "0.54" , "1110190.00" ,
 "Triax-AA-UP2" , "CoRezyn 63-AX-051" , "Knytex CDB200 (759 gsm)" , "48.0" , "52.0" , "0.0" , "0.0" , "25.0" , "4.37" , "-0.13" , "11145.00" ,
 "Triax-AA-UP2" , "CoRezyn 63-AX-051" , "Knytex CDB200 (759 gsm)" , "48.0" , "52.0" , "0.0" , "0.0" , "25.0" , "4.37" , "1.08" , "11293.00" ,
 "Triax-AA-UP2" , "CoRezyn 63-AX-051" , "Knytex CDB200 (759 gsm)" , "48.0" , "52.0" , "0.0" , "0.0" , "25.0" , "4.37" , "-0.10" , "139700.00" ,
 "Triax-AA-UP2" , "CoRezyn 63-AX-051" , "Knytex CDB200 (759 gsm)" , "48.0" , "52.0" , "0.0" , "0.0" , "25.0" , "4.37" , "1.12" , "14316.00" ,
 "Triax-AA-UP2" , "CoRezyn 63-AX-051" , "Knytex CDB200 (759 gsm)" , "48.0" , "52.0" , "0.0" , "0.0" , "25.0" , "4.37" , "1.61" , "1459.00" ,
 "Triax-AA-UP2" , "CoRezyn 63-AX-051" , "Knytex CDB200 (759 gsm)" , "48.0" , "52.0" , "0.0" , "0.0" , "25.0" , "4.37" , "-0.11" , "151283.00" ,
 "Triax-AA-UP2" , "CoRezyn 63-AX-051" , "Knytex CDB200 (759 gsm)" , "48.0" , "52.0" , "0.0" , "0.0" , "25.0" , "4.37" , "-0.12" , "153542.00" ,
 "Triax-AA-UP2" , "CoRezyn 63-AX-051" , "Knytex CDB200 (759 gsm)" , "48.0" , "52.0" , "0.0" , "0.0" , "25.0" , "4.37" , "-0.12" , "167058.00" ,
 "Triax-AA-UP2" , "CoRezyn 63-AX-051" , "Knytex CDB200 (759 gsm)" , "48.0" , "52.0" , "0.0" , "0.0" , "25.0" , "4.37" , "1.20" , "168.00" ,
 "Triax-AA-UP2" , "CoRezyn 63-AX-051" , "Knytex CDB200 (759 gsm)" , "48.0" , "52.0" , "0.0" , "0.0" , "25.0" , "4.37" , "1.04" , "17149.00" ,
 "Triax-AA-UP2" , "CoRezyn 63-AX-051" , "Knytex CDB200 (759 gsm)" , "48.0" , "52.0" , "0.0" , "0.0" , "25.0" , "4.37" , "-0.11" , "172910.00" ,
 "Triax-AA-UP2" , "CoRezyn 63-AX-051" , "Knytex CDB200 (759 gsm)" , "48.0" , "52.0" , "0.0" , "0.0" , "25.0" , "4.37" , "1.53" , "1741.00" ,
 "Triax-AA-UP2" , "CoRezyn 63-AX-051" , "Knytex CDB200 (759 gsm)" , "48.0" , "52.0" , "0.0" , "0.0" , "25.0" , "4.37" , "0.78" , "1850.00" ,
 "Triax-AA-UP2" , "CoRezyn 63-AX-051" , "Knytex CDB200 (759 gsm)" , "48.0" , "52.0" , "0.0" , "0.0" , "25.0" , "4.37" , "0.49" , "187649.00" ,
 "Triax-AA-UP2" , "CoRezyn 63-AX-051" , "Knytex CDB200 (759 gsm)" , "48.0" , "52.0" , "0.0" , "0.0" , "25.0" , "4.37" , "0.63" , "1897.00" ,
 "Triax-AA-UP2" , "CoRezyn 63-AX-051" , "Knytex CDB200 (759 gsm)" , "48.0" , "52.0" , "0.0" , "0.0" , "25.0" , "4.37" , "1.22" , "191.00" ,
 "Triax-AA-UP2" , "CoRezyn 63-AX-051" , "Knytex CDB200 (759 gsm)" , "48.0" , "52.0" , "0.0" , "0.0" , "25.0" , "4.37" , "1.38" , "195.00" ,
 "Triax-AA-UP2" , "CoRezyn 63-AX-051" , "Knytex CDB200 (759 gsm)" , "48.0" , "52.0" , "0.0" , "0.0" , "25.0" , "4.37" , "1.17" , "208.00" ,
 "Triax-AA-UP2" , "CoRezyn 63-AX-051" , "Knytex CDB200 (759 gsm)" , "48.0" , "52.0" , "0.0" , "0.0" , "25.0" , "4.37" , "0.57" , "21992.00" ,
 "Triax-AA-UP2" , "CoRezyn 63-AX-051" , "Knytex CDB200 (759 gsm)" , "48.0" , "52.0" , "0.0" , "0.0" , "25.0" , "4.37" , "1.40" , "232.00" ,
 "Triax-AA-UP2" , "CoRezyn 63-AX-051" , "Knytex CDB200 (759 gsm)" , "48.0" , "52.0" , "0.0" , "0.0" , "25.0" , "4.37" , "0.44" , "236152.00" ,
 "Triax-AA-UP2" , "CoRezyn 63-AX-051" , "Knytex CDB200 (759 gsm)" , "48.0" , "52.0" , "0.0" , "0.0" , "25.0" , "4.37" , "-0.11" , "240000.00" ,
 "Triax-AA-UP2" , "CoRezyn 63-AX-051" , "Knytex CDB200 (759 gsm)" , "48.0" , "52.0" , "0.0" , "0.0" , "25.0" , "4.37" , "0.86" , "2493.00" ,
 "Triax-AA-UP2" , "CoRezyn 63-AX-051" , "Knytex CDB200 (759 gsm)" , "48.0" , "52.0" , "0.0" , "0.0" , "25.0" , "4.37" , "0.62" , "252137.00" ,
 "Triax-AA-UP2" , "CoRezyn 63-AX-051" , "Knytex CDB200 (759 gsm)" , "48.0" , "52.0" , "0.0" , "0.0" , "25.0" , "4.37" , "0.58" , "25488.00" ,
 "Triax-AA-UP2" , "CoRezyn 63-AX-051" , "Knytex CDB200 (759 gsm)" , "48.0" , "52.0" , "0.0" , "0.0" , "25.0" , "4.37" , "0.57" , "289500.00" ,
 "Triax-AA-UP2" , "CoRezyn 63-AX-051" , "Knytex CDB200 (759 gsm)" , "48.0" , "52.0" , "0.0" , "0.0" , "25.0" , "4.37" , "1.27" , "296.00" ,
 "Triax-AA-UP2" , "CoRezyn 63-AX-051" , "Knytex CDB200 (759 gsm)" , "48.0" , "52.0" , "0.0" , "0.0" , "25.0" , "4.37" , "-0.09" , "3477199.00" ,
 "Triax-AA-UP2" , "CoRezyn 63-AX-051" , "Knytex CDB200 (759 gsm)" , "48.0" , "52.0" , "0.0" , "0.0" , "25.0" , "4.37" , "0.56" , "34956.00" ,
 "Triax-AA-UP2" , "CoRezyn 63-AX-051" , "Knytex CDB200 (759 gsm)" , "48.0" , "52.0" , "0.0" , "0.0" , "25.0" , "4.37" , "0.64" , "352093.00" ,
 "Triax-AA-UP2" , "CoRezyn 63-AX-051" , "Knytex CDB200 (759 gsm)" , "48.0" , "52.0" , "0.0" , "0.0" , "25.0" , "4.37" , "0.63" , "366798.00" ,
 "Triax-AA-UP2" , "CoRezyn 63-AX-051" , "Knytex CDB200 (759 gsm)" , "48.0" , "52.0" , "0.0" , "0.0" , "25.0" , "4.37" , "1.08" , "376.00" ,
 "Triax-AA-UP2" , "CoRezyn 63-AX-051" , "Knytex CDB200 (759 gsm)" , "48.0" , "52.0" , "0.0" , "0.0" , "25.0" , "4.37" , "-0.16" , "380.00" ,
 "Triax-AA-UP2" , "CoRezyn 63-AX-051" , "Knytex CDB200 (759 gsm)" , "48.0" , "52.0" , "0.0" , "0.0" , "25.0" , "4.37" , "1.01" , "438.00" ,
 "Triax-AA-UP2" , "CoRezyn 63-AX-051" , "Knytex CDB200 (759 gsm)" , "48.0" , "52.0" , "0.0" , "0.0" , "25.0" , "4.37" , "0.45" , "456549.00" ,
 "Triax-AA-UP2" , "CoRezyn 63-AX-051" , "Knytex CDB200 (759 gsm)" , "48.0" , "52.0" , "0.0" , "0.0" , "25.0" , "4.37" , "-0.16" , "462.00" ,
 "Triax-AA-UP2" , "CoRezyn 63-AX-051" , "Knytex CDB200 (759 gsm)" , "48.0" , "52.0" , "0.0" , "0.0" , "25.0" , "4.37" , "-0.07" , "4658000.00" ,
 "Triax-AA-UP2" , "CoRezyn 63-AX-051" , "Knytex CDB200 (759 gsm)" , "48.0" , "52.0" , "0.0" , "0.0" , "25.0" , "4.37" , "-0.09" , "5000000.00" ,
 "Triax-AA-UP2" , "CoRezyn 63-AX-051" , "Knytex CDB200 (759 gsm)" , "48.0" , "52.0" , "0.0" , "0.0" , "25.0" , "4.37" , "1.07" , "509.00" ,
 "Triax-AA-UP2" , "CoRezyn 63-AX-051" , "Knytex CDB200 (759 gsm)" , "48.0" , "52.0" , "0.0" , "0.0" , "25.0" , "4.37" , "-0.16" , "547.00" ,
 "Triax-AA-UP2" , "CoRezyn 63-AX-051" , "Knytex CDB200 (759 gsm)" , "48.0" , "52.0" , "0.0" , "0.0" , "25.0" , "4.37" , "0.90" , "55485.00" ,
 "Triax-AA-UP2" , "CoRezyn 63-AX-051" , "Knytex CDB200 (759 gsm)" , "48.0" , "52.0" , "0.0" , "0.0" , "25.0" , "4.37" , "-0.11" , "59130.00" ,
 "Triax-AA-UP2" , "CoRezyn 63-AX-051" , "Knytex CDB200 (759 gsm)" , "48.0" , "52.0" , "0.0" , "0.0" , "25.0" , "4.37" , "-0.12" , "5973.00" ,
 "Triax-AA-UP2" , "CoRezyn 63-AX-051" , "Knytex CDB200 (759 gsm)" , "48.0" , "52.0" , "0.0" , "0.0" , "25.0" , "4.37" , "-0.13" , "64783.00" ,
 "Triax-AA-UP2" , "CoRezyn 63-AX-051" , "Knytex CDB200 (759 gsm)" , "48.0" , "52.0" , "0.0" , "0.0" , "25.0" , "4.37" , "0.86" , "65926.00" ,
 "Triax-AA-UP2" , "CoRezyn 63-AX-051" , "Knytex CDB200 (759 gsm)" , "48.0" , "52.0" , "0.0" , "0.0" , "25.0" , "4.37" , "-0.14" , "75000.00" ,
 "Triax-AA-UP2" , "CoRezyn 63-AX-051" , "Knytex CDB200 (759 gsm)" , "48.0" , "52.0" , "0.0" , "0.0" , "25.0" , "4.37" , "0.82" , "81207.00" ,
 "Triax-AA-UP2" , "CoRezyn 63-AX-051" , "Knytex CDB200 (759 gsm)" , "48.0" , "52.0" , "0.0" , "0.0" , "25.0" , "4.37" , "-0.14" , "8700.00" ,
 "Triax-AA-UP2" , "CoRezyn 63-AX-051" , "Knytex CDB200 (759 gsm)" , "48.0" , "52.0" , "0.0" , "0.0" , "25.0" , "4.37" , "-0.12" , "9419.00" ,
 "Triax-AA-UP2" , "CoRezyn 63-AX-051" , "Knytex CDB200 (759 gsm)" , "48.0" , "52.0" , "0.0" , "0.0" , "50.0" , "4.37" , "-0.06" , "10000.00" ,
 "Triax-AA-UP2" , "CoRezyn 63-AX-051" , "Knytex CDB200 (759 gsm)" , "48.0" , "52.0" , "0.0" , "0.0" , "50.0" , "4.37" , "0.41" , "100806.00" ,
 "Triax-AA-UP2" , "CoRezyn 63-AX-051" , "Knytex CDB200 (759 gsm)" , "48.0" , "52.0" , "0.0" , "0.0" , "50.0" , "4.37" , "0.34" , "11756.00" ,
 "Triax-AA-UP2" , "CoRezyn 63-AX-051" , "Knytex CDB200 (759 gsm)" , "48.0" , "52.0" , "0.0" , "0.0" , "50.0" , "4.37" , "0.83" , "1200.00" ,
 "Triax-AA-UP2" , "CoRezyn 63-AX-051" , "Knytex CDB200 (759 gsm)" , "48.0" , "52.0" , "0.0" , "0.0" , "50.0" , "4.37" , "-0.05" , "1400699.00" ,
 "Triax-AA-UP2" , "CoRezyn 63-AX-051" , "Knytex CDB200 (759 gsm)" , "48.0" , "52.0" , "0.0" , "0.0" , "50.0" , "4.37" , "0.44" , "152641.00" ,
 "Triax-AA-UP2" , "CoRezyn 63-AX-051" , "Knytex CDB200 (759 gsm)" , "48.0" , "52.0" , "0.0" , "0.0" , "50.0" , "4.37" , "0.48" , "154275.00" ,
 "Triax-AA-UP2" , "CoRezyn 63-AX-051" , "Knytex CDB200 (759 gsm)" , "48.0" , "52.0" , "0.0" , "0.0" , "50.0" , "4.37" , "0.71" , "160.00" ,
 "Triax-AA-UP2" , "CoRezyn 63-AX-051" , "Knytex CDB200 (759 gsm)" , "48.0" , "52.0" , "0.0" , "0.0" , "50.0" , "4.37" , "0.49" , "168606.00" ,
 "Triax-AA-UP2" , "CoRezyn 63-AX-051" , "Knytex CDB200 (759 gsm)" , "48.0" , "52.0" , "0.0" , "0.0" , "50.0" , "4.37" , "0.55" , "176.00" ,
 "Triax-AA-UP2" , "CoRezyn 63-AX-051" , "Knytex CDB200 (759 gsm)" , "48.0" , "52.0" , "0.0" , "0.0" , "50.0" , "4.37" , "1.43" , "187.00" ,
 "Triax-AA-UP2" , "CoRezyn 63-AX-051" , "Knytex CDB200 (759 gsm)" , "48.0" , "52.0" , "0.0" , "0.0" , "50.0" , "4.37" , "0.64" , "19409.00" ,
 "Triax-AA-UP2" , "CoRezyn 63-AX-051" , "Knytex CDB200 (759 gsm)" , "48.0" , "52.0" , "0.0" , "0.0" , "50.0" , "4.37" , "0.86" , "2030.00" ,
 "Triax-AA-UP2" , "CoRezyn 63-AX-051" , "Knytex CDB200 (759 gsm)" , "48.0" , "52.0" , "0.0" , "0.0" , "50.0" , "4.37" , "0.91" , "2163.00" ,
 "Triax-AA-UP2" , "CoRezyn 63-AX-051" , "Knytex CDB200 (759 gsm)" , "48.0" , "52.0" , "0.0" , "0.0" , "50.0" , "4.37" , "0.58" , "218.00" ,
 "Triax-AA-UP2" , "CoRezyn 63-AX-051" , "Knytex CDB200 (759 gsm)" , "48.0" , "52.0" , "0.0" , "0.0" , "50.0" , "4.37" , "1.15" , "237.00" ,
 "Triax-AA-UP2" , "CoRezyn 63-AX-051" , "Knytex CDB200 (759 gsm)" , "48.0" , "52.0" , "0.0" , "0.0" , "50.0" , "4.37" , "0.66" , "24375.00" ,
 "Triax-AA-UP2" , "CoRezyn 63-AX-051" , "Knytex CDB200 (759 gsm)" , "48.0" , "52.0" , "0.0" , "0.0" , "50.0" , "4.37" , "1.11" , "270.00" ,
 "Triax-AA-UP2" , "CoRezyn 63-AX-051" , "Knytex CDB200 (759 gsm)" , "48.0" , "52.0" , "0.0" , "0.0" , "50.0" , "4.37" , "0.76" , "2700.00" ,
 "Triax-AA-UP2" , "CoRezyn 63-AX-051" , "Knytex CDB200 (759 gsm)" , "48.0" , "52.0" , "0.0" , "0.0" , "50.0" , "4.37" , "0.72" , "2757.00" ,
 "Triax-AA-UP2" , "CoRezyn 63-AX-051" , "Knytex CDB200 (759 gsm)" , "48.0" , "52.0" , "0.0" , "0.0" , "50.0" , "4.37" , "0.45" , "276248.00" ,
 "Triax-AA-UP2" , "CoRezyn 63-AX-051" , "Knytex CDB200 (759 gsm)" , "48.0" , "52.0" , "0.0" , "0.0" , "50.0" , "4.37" , "1.14" , "280.00" ,
 "Triax-AA-UP2" , "CoRezyn 63-AX-051" , "Knytex CDB200 (759 gsm)" , "48.0" , "52.0" , "0.0" , "0.0" , "50.0" , "4.37" , "1.18" , "328.00" ,
 "Triax-AA-UP2" , "CoRezyn 63-AX-051" , "Knytex CDB200 (759 gsm)" , "48.0" , "52.0" , "0.0" , "0.0" , "50.0" , "4.37" , "0.28" , "33341.00" ,
 "Triax-AA-UP2" , "CoRezyn 63-AX-051" , "Knytex CDB200 (759 gsm)" , "48.0" , "52.0" , "0.0" , "0.0" , "50.0" , "4.37" , "0.29" , "33347.00" ,
 "Triax-AA-UP2" , "CoRezyn 63-AX-051" , "Knytex CDB200 (759 gsm)" , "48.0" , "52.0" , "0.0" , "0.0" , "50.0" , "4.37" , "0.49" , "34500.00" ,
 "Triax-AA-UP2" , "CoRezyn 63-AX-051" , "Knytex CDB200 (759 gsm)" , "48.0" , "52.0" , "0.0" , "0.0" , "50.0" , "4.37" , "0.46" , "355500.00" ,
 "Triax-AA-UP2" , "CoRezyn 63-AX-051" , "Knytex CDB200 (759 gsm)" , "48.0" , "52.0" , "0.0" , "0.0" , "50.0" , "4.37" , "1.36" , "392.00" ,
 "Triax-AA-UP2" , "CoRezyn 63-AX-051" , "Knytex CDB200 (759 gsm)" , "48.0" , "52.0" , "0.0" , "0.0" , "50.0" , "4.37" , "0.37" , "395450.00" ,
 "Triax-AA-UP2" , "CoRezyn 63-AX-051" , "Knytex CDB200 (759 gsm)" , "48.0" , "52.0" , "0.0" , "0.0" , "50.0" , "4.37" , "-0.05" , "39859.00" ,
 "Triax-AA-UP2" , "CoRezyn 63-AX-051" , "Knytex CDB200 (759 gsm)" , "48.0" , "52.0" , "0.0" , "0.0" , "50.0" , "4.37" , "0.75" , "4000.00" ,
 "Triax-AA-UP2" , "CoRezyn 63-AX-051" , "Knytex CDB200 (759 gsm)" , "48.0" , "52.0" , "0.0" , "0.0" , "50.0" , "4.37" , "0.48" , "42000.00" ,
 "Triax-AA-UP2" , "CoRezyn 63-AX-051" , "Knytex CDB200 (759 gsm)" , "48.0" , "52.0" , "0.0" , "0.0" , "50.0" , "4.37" , "-0.07" , "446.00" ,
 "Triax-AA-UP2" , "CoRezyn 63-AX-051" , "Knytex CDB200 (759 gsm)" , "48.0" , "52.0" , "0.0" , "0.0" , "50.0" , "4.37" , "-0.05" , "45064.00" ,
 "Triax-AA-UP2" , "CoRezyn 63-AX-051" , "Knytex CDB200 (759 gsm)" , "48.0" , "52.0" , "0.0" , "0.0" , "50.0" , "4.37" , "-0.05" , "45833.00" ,
 "Triax-AA-UP2" , "CoRezyn 63-AX-051" , "Knytex CDB200 (759 gsm)" , "48.0" , "52.0" , "0.0" , "0.0" , "50.0" , "4.37" , "0.75" , "4620.00" ,
 "Triax-AA-UP2" , "CoRezyn 63-AX-051" , "Knytex CDB200 (759 gsm)" , "48.0" , "52.0" , "0.0" , "0.0" , "50.0" , "4.37" , "-0.10" , "483.00" ,
 "Triax-AA-UP2" , "CoRezyn 63-AX-051" , "Knytex CDB200 (759 gsm)" , "48.0" , "52.0" , "0.0" , "0.0" , "50.0" , "4.37" , "0.86" , "5032.00" ,
 "Triax-AA-UP2" , "CoRezyn 63-AX-051" , "Knytex CDB200 (759 gsm)" , "48.0" , "52.0" , "0.0" , "0.0" , "50.0" , "4.37" , "-0.07" , "508.00" ,
 "Triax-AA-UP2" , "CoRezyn 63-AX-051" , "Knytex CDB200 (759 gsm)" , "48.0" , "52.0" , "0.0" , "0.0" , "50.0" , "4.37" , "-0.06" , "5439.00" ,
 "Triax-AA-UP2" , "CoRezyn 63-AX-051" , "Knytex CDB200 (759 gsm)" , "48.0" , "52.0" , "0.0" , "0.0" , "50.0" , "4.37" , "0.32" , "56945.00" ,
 "Triax-AA-UP2" , "CoRezyn 63-AX-051" , "Knytex CDB200 (759 gsm)" , "48.0" , "52.0" , "0.0" , "0.0" , "50.0" , "4.37" , "0.62" , "61628.00" ,
 "Triax-AA-UP2" , "CoRezyn 63-AX-051" , "Knytex CDB200 (759 gsm)" , "48.0" , "52.0" , "0.0" , "0.0" , "50.0" , "4.37" , "0.66" , "7294.00" ,
 "Triax-AA-UP2" , "CoRezyn 63-AX-051" , "Knytex CDB200 (759 gsm)" , "48.0" , "52.0" , "0.0" , "0.0" , "50.0" , "4.37" , "-0.06" , "7345.00" ,
 "Triax-AA-UP2" , "CoRezyn 63-AX-051" , "Knytex CDB200 (759 gsm)" , "48.0" , "52.0" , "0.0" , "0.0" , "50.0" , "4.37" , "0.68" , "7527.00" ,
 "Triax-AA-UP2" , "CoRezyn 63-AX-051" , "Knytex CDB200 (759 gsm)" , "48.0" , "52.0" , "0.0" , "0.0" , "50.0" , "4.37" , "0.51" , "753.00" ,
 "Triax-AA-UP2" , "CoRezyn 63-AX-051" , "Knytex CDB200 (759 gsm)" , "48.0" , "52.0" , "0.0" , "0.0" , "50.0" , "4.37" , "-0.05" , "820290.00" ,
 "Triax-AA-UP2" , "CoRezyn 63-AX-051" , "Knytex CDB200 (759 gsm)" , "48.0" , "52.0" , "0.0" , "0.0" , "50.0" , "4.37" , "0.37" , "8262.00" ,
 "Triax-AA-UP2" , "CoRezyn 63-AX-051" , "Knytex CDB200 (759 gsm)" , "48.0" , "52.0" , "0.0" , "0.0" , "50.0" , "4.37" , "-0.07" , "8338.00" ,
 "Triax-AA-UP2" , "CoRezyn 63-AX-051" , "Knytex CDB200 (759 gsm)" , "48.0" , "52.0" , "0.0" , "0.0" , "50.0" , "4.37" , "0.39" , "8513.00" ,
 "Triax-AA-UP2" , "CoRezyn 63-AX-051" , "Knytex CDB200 (759 gsm)" , "48.0" , "52.0" , "0.0" , "0.0" , "50.0" , "4.37" , "0.49" , "860.00" ,
 "Triax-AA-UP2" , "CoRezyn 63-AX-051" , "Knytex CDB200 (759 gsm)" , "48.0" , "52.0" , "0.0" , "0.0" , "50.0" , "4.37" , "0.50" , "891.00" ,
 "Triax-AA-UP2" , "CoRezyn 63-AX-051" , "Knytex CDB200 (759 gsm)" , "48.0" , "52.0" , "0.0" , "0.0" , "50.0" , "4.37" , "0.63" , "9650.00" ,
 "Triax-AA-UP2" , "CoRezyn 63-AX-051" , "Knytex CDB200 (759 gsm)" , "48.0" , "52.0" , "0.0" , "0.0" , "50.0" , "4.37" , "0.40" , "97692.00" ,
 "Triax-AA3-UP2" , "CoRezyn 63-AX-051" , "Knytex CDB200 (759 gsm)" , "48.0" , "52.0" , "0.0" , "0.0" , "25.0" , "3.45" , "0.57" , "17683.00" ,
 "Triax-AA3-UP2" , "CoRezyn 63-AX-051" , "Knytex CDB200 (759 gsm)" , "48.0" , "52.0" , "0.0" , "0.0" , "25.0" , "3.45" , "0.81" , "23753.00" ,
 "Triax-AA3-UP2" , "CoRezyn 63-AX-051" , "Knytex CDB200 (759 gsm)" , "48.0" , "52.0" , "0.0" , "0.0" , "25.0" , "3.45" , "0.81" , "25183.00" ,
 "Triax-AA3-UP2" , "CoRezyn 63-AX-051" , "Knytex CDB200 (759 gsm)" , "48.0" , "52.0" , "0.0" , "0.0" , "25.0" , "3.45" , "1.06" , "2986.00" ,
 "Triax-AA3-UP2" , "CoRezyn 63-AX-051" , "Knytex CDB200 (759 gsm)" , "48.0" , "52.0" , "0.0" , "0.0" , "25.0" , "3.45" , "0.91" , "3572.00" ,
 "Triax-AA3-UP2" , "CoRezyn 63-AX-051" , "Knytex CDB200 (759 gsm)" , "48.0" , "52.0" , "0.0" , "0.0" , "25.0" , "3.45" , "0.94" , "4447.00" ,
 "Triax-AA3-UP2" , "CoRezyn 63-AX-051" , "Knytex CDB200 (759 gsm)" , "48.0" , "52.0" , "0.0" , "0.0" , "25.0" , "3.45" , "1.39" , "493.00" ,
 "Triax-AA3-UP2" , "CoRezyn 63-AX-051" , "Knytex CDB200 (759 gsm)" , "48.0" , "52.0" , "0.0" , "0.0" , "25.0" , "3.45" , "1.26" , "626.00" ,
 "Triax-AA3-UP2" , "CoRezyn 63-AX-051" , "Knytex CDB200 (759 gsm)" , "48.0" , "52.0" , "0.0" , "0.0" , "25.0" , "3.45" , "1.23" , "812.00" ,
 "Triax-AA3-UP2" , "CoRezyn 63-AX-051" , "Knytex CDB200 (759 gsm)" , "48.0" , "52.0" , "0.0" , "0.0" , "25.0" , "3.45" , "0.44" , "900000.00" ,
 "Triax-AA4-UP2" , "CoRezyn 63-AX-051" , "BTI TV3400 triax (1150 gsm)" , "48.0" , "52.0" , "0.0" , "0.0" , "25.0" , "5.12" , "1.36" , "1203.00" ,
 "Triax-AA4-UP2" , "CoRezyn 63-AX-051" , "BTI TV3400 triax (1150 gsm)" , "48.0" , "52.0" , "0.0" , "0.0" , "25.0" , "5.12" , "1.26" , "15966.00" ,
 "Triax-AA4-UP2" , "CoRezyn 63-AX-051" , "BTI TV3400 triax (1150 gsm)" , "48.0" , "52.0" , "0.0" , "0.0" , "25.0" , "5.12" , "0.90" , "179566.00" ,
 "Triax-AA4-UP2" , "CoRezyn 63-AX-051" , "BTI TV3400 triax (1150 gsm)" , "48.0" , "52.0" , "0.0" , "0.0" , "25.0" , "5.12" , "1.15" , "19180.00" ,
 "Triax-AA4-UP2" , "CoRezyn 63-AX-051" , "BTI TV3400 triax (1150 gsm)" , "48.0" , "52.0" , "0.0" , "0.0" , "25.0" , "5.12" , "1.08" , "24288.00" ,
 "Triax-AA4-UP2" , "CoRezyn 63-AX-051" , "BTI TV3400 triax (1150 gsm)" , "48.0" , "52.0" , "0.0" , "0.0" , "25.0" , "5.12" , "1.42" , "2752.00" ,
 "Triax-AA4-UP2" , "CoRezyn 63-AX-051" , "BTI TV3400 triax (1150 gsm)" , "48.0" , "52.0" , "0.0" , "0.0" , "25.0" , "5.12" , "1.19" , "3002.00" ,
 "Triax-DD27A-UP2" , "CoRezyn 63-AX-051" , "Ahlstrom 42024L/M50 (1250 gsm)" , "76.0" , "24.0" , "0.0" , "0.0" , "22.0" , "4.08" , "1.22" , "11981.00" ,
 "Triax-DD27A-UP2" , "CoRezyn 63-AX-051" , "Ahlstrom 42024L/M50 (1250 gsm)" , "76.0" , "24.0" , "0.0" , "0.0" , "22.0" , "4.08" , "0.52" , "1299207.00" ,
 "Triax-DD27A-UP2" , "CoRezyn 63-AX-051" , "Ahlstrom 42024L/M50 (1250 gsm)" , "76.0" , "24.0" , "0.0" , "0.0" , "22.0" , "4.08" , "1.62" , "1585.00" ,
 "Triax-DD27A-UP2" , "CoRezyn 63-AX-051" , "Ahlstrom 42024L/M50 (1250 gsm)" , "76.0" , "24.0" , "0.0" , "0.0" , "22.0" , "4.08" , "1.09" , "16202.00" ,
 "Triax-DD27A-UP2" , "CoRezyn 63-AX-051" , "Ahlstrom 42024L/M50 (1250 gsm)" , "76.0" , "24.0" , "0.0" , "0.0" , "22.0" , "4.08" , "1.17" , "17327.00" ,
 "Triax-DD27A-UP2" , "CoRezyn 63-AX-051" , "Ahlstrom 42024L/M50 (1250 gsm)" , "76.0" , "24.0" , "0.0" , "0.0" , "22.0" , "4.08" , "0.54" , "1889675.00" ,
 "Triax-DD27A-UP2" , "CoRezyn 63-AX-051" , "Ahlstrom 42024L/M50 (1250 gsm)" , "76.0" , "24.0" , "0.0" , "0.0" , "22.0" , "4.08" , "1.35" , "2115.00" ,
 "Triax-DD27A-UP2" , "CoRezyn 63-AX-051" , "Ahlstrom 42024L/M50 (1250 gsm)" , "76.0" , "24.0" , "0.0" , "0.0" , "22.0" , "4.08" , "0.75" , "256311.00" ,
 "Triax-DD27A-UP2" , "CoRezyn 63-AX-051" , "Ahlstrom 42024L/M50 (1250 gsm)" , "76.0" , "24.0" , "0.0" , "0.0" , "22.0" , "4.08" , "0.53" , "2780943.00" ,
 "Triax-DD27A-UP2" , "CoRezyn 63-AX-051" , "Ahlstrom 42024L/M50 (1250 gsm)" , "76.0" , "24.0" , "0.0" , "0.0" , "22.0" , "4.08" , "0.63" , "381380.00" ,
 "Triax-DD27A-UP2" , "CoRezyn 63-AX-051" , "Ahlstrom 42024L/M50 (1250 gsm)" , "76.0" , "24.0" , "0.0" , "0.0" , "22.0" , "4.08" , "0.67" , "468496.00" ,
 "Triax-DD27B-UP2" , "CoRezyn 63-AX-051" , "Ahlstrom 42024L/M50 (1250 gsm)" , "76.0" , "24.0" , "0.0" , "0.0" , "22.0" , "3.16" , "0.87" , "105010.00" ,
 "Triax-DD27B-UP2" , "CoRezyn 63-AX-051" , "Ahlstrom 42024L/M50 (1250 gsm)" , "76.0" , "24.0" , "0.0" , "0.0" , "22.0" , "3.16" , "1.13" , "10804.00" ,
 "Triax-DD27B-UP2" , "CoRezyn 63-AX-051" , "Ahlstrom 42024L/M50 (1250 gsm)" , "76.0" , "24.0" , "0.0" , "0.0" , "22.0" , "3.16" , "1.17" , "11011.00" ,
 "Triax-DD27B-UP2" , "CoRezyn 63-AX-051" , "Ahlstrom 42024L/M50 (1250 gsm)" , "76.0" , "24.0" , "0.0" , "0.0" , "22.0" , "3.16" , "0.84" , "122565.00" ,
 "Triax-DD27B-UP2" , "CoRezyn 63-AX-051" , "Ahlstrom 42024L/M50 (1250 gsm)" , "76.0" , "24.0" , "0.0" , "0.0" , "22.0" , "3.16" , "0.89" , "127727.00" ,
 "Triax-DD27B-UP2" , "CoRezyn 63-AX-051" , "Ahlstrom 42024L/M50 (1250 gsm)" , "76.0" , "24.0" , "0.0" , "0.0" , "22.0" , "3.16" , "1.10" , "13355.00" ,
 "Triax-DD27B-UP2" , "CoRezyn 63-AX-051" , "Ahlstrom 42024L/M50 (1250 gsm)" , "76.0" , "24.0" , "0.0" , "0.0" , "22.0" , "3.16" , "0.54" , "1432060.00" ,
 "Triax-DD27B-UP2" , "CoRezyn 63-AX-051" , "Ahlstrom 42024L/M50 (1250 gsm)" , "76.0" , "24.0" , "0.0" , "0.0" , "22.0" , "3.16" , "1.43" , "1918.00" ,
 "Triax-DD27B-UP2" , "CoRezyn 63-AX-051" , "Ahlstrom 42024L/M50 (1250 gsm)" , "76.0" , "24.0" , "0.0" , "0.0" , "22.0" , "3.16" , "0.50" , "2067242.00" ,
 "Triax-DD27B-UP2" , "CoRezyn 63-AX-051" , "Ahlstrom 42024L/M50 (1250 gsm)" , "76.0" , "24.0" , "0.0" , "0.0" , "22.0" , "3.16" , "1.56" , "2312.00" ,
 "Triax-DD27B-UP2" , "CoRezyn 63-AX-051" , "Ahlstrom 42024L/M50 (1250 gsm)" , "76.0" , "24.0" , "0.0" , "0.0" , "22.0" , "3.16" , "1.64" , "3316.00" ,
 "Triax-DD27B-UP2" , "CoRezyn 63-AX-051" , "Ahlstrom 42024L/M50 (1250 gsm)" , "76.0" , "24.0" , "0.0" , "0.0" , "22.0" , "3.16" , "0.68" , "497241.00" ,
 "Triax-DD27B-UP2" , "CoRezyn 63-AX-051" , "Ahlstrom 42024L/M50 (1250 gsm)" , "76.0" , "24.0" , "0.0" , "0.0" , "22.0" , "3.16" , "0.65" , "633513.00" ,
 "Triax-G" , "CoRezyn 63-AX-050" , "Triax" , "48.0" , "52.0" , "0.0" , "0.0" , "25.0" , "7.26" , "0.43" , "11160358.00" ,
 "Triax-H" , "CoRezyn 63-AX-050" , "Hexcel XH120" , "48.0" , "70.0" , "30.0" , "0.0" , "25.0" , "6.58" , "0.30" , "10000000.00" ,
 "Triax-H" , "CoRezyn 63-AX-050" , "Hexcel XH120" , "48.0" , "70.0" , "30.0" , "0.0" , "25.0" , "6.58" , "0.76" , "11417.00" ,
 "Triax-H" , "CoRezyn 63-AX-050" , "Hexcel XH120" , "48.0" , "70.0" , "30.0" , "0.0" , "25.0" , "6.58" , "0.95" , "15703.00" ,
 "Triax-H" , "CoRezyn 63-AX-050" , "Hexcel XH120" , "48.0" , "70.0" , "30.0" , "0.0" , "25.0" , "6.58" , "0.59" , "15930.00" ,
 "Triax-H" , "CoRezyn 63-AX-050" , "Hexcel XH120" , "48.0" , "70.0" , "30.0" , "0.0" , "25.0" , "6.58" , "0.73" , "16137.00" ,
 "Triax-H" , "CoRezyn 63-AX-050" , "Hexcel XH120" , "48.0" , "70.0" , "30.0" , "0.0" , "25.0" , "6.58" , "1.04" , "1668.00" ,
 "Triax-H" , "CoRezyn 63-AX-050" , "Hexcel XH120" , "48.0" , "70.0" , "30.0" , "0.0" , "25.0" , "6.58" , "0.41" , "1824012.00" ,
 "Triax-H" , "CoRezyn 63-AX-050" , "Hexcel XH120" , "48.0" , "70.0" , "30.0" , "0.0" , "25.0" , "6.58" , "-0.05" , "19996.00" ,
 "Triax-H" , "CoRezyn 63-AX-050" , "Hexcel XH120" , "48.0" , "70.0" , "30.0" , "0.0" , "25.0" , "6.58" , "0.43" , "20500167.00" ,
 "Triax-H" , "CoRezyn 63-AX-050" , "Hexcel XH120" , "48.0" , "70.0" , "30.0" , "0.0" , "25.0" , "6.58" , "0.55" , "21713.00" ,
 "Triax-H" , "CoRezyn 63-AX-050" , "Hexcel XH120" , "48.0" , "70.0" , "30.0" , "0.0" , "25.0" , "6.58" , "1.20" , "2921.00" ,
 "Triax-H" , "CoRezyn 63-AX-050" , "Hexcel XH120" , "48.0" , "70.0" , "30.0" , "0.0" , "25.0" , "6.58" , "-0.06" , "30000000.00" ,
 "Triax-H" , "CoRezyn 63-AX-050" , "Hexcel XH120" , "48.0" , "70.0" , "30.0" , "0.0" , "25.0" , "6.58" , "-0.09" , "3918.00" ,
 "Triax-H" , "CoRezyn 63-AX-050" , "Hexcel XH120" , "48.0" , "70.0" , "30.0" , "0.0" , "25.0" , "6.58" , "-0.04" , "4385009.00" ,
 "Triax-H" , "CoRezyn 63-AX-050" , "Hexcel XH120" , "48.0" , "70.0" , "30.0" , "0.0" , "25.0" , "6.58" , "0.68" , "45360.00" ,
 "Triax-H" , "CoRezyn 63-AX-050" , "Hexcel XH120" , "48.0" , "70.0" , "30.0" , "0.0" , "25.0" , "6.58" , "-0.08" , "4578.00" ,
 "Triax-H" , "CoRezyn 63-AX-050" , "Hexcel XH120" , "48.0" , "70.0" , "30.0" , "0.0" , "25.0" , "6.58" , "-0.06" , "6000000.00" ,
 "Triax-H" , "CoRezyn 63-AX-050" , "Hexcel XH120" , "48.0" , "70.0" , "30.0" , "0.0" , "25.0" , "6.58" , "0.60" , "69425.00" ,
 "Triax-H" , "CoRezyn 63-AX-050" , "Hexcel XH120" , "48.0" , "70.0" , "30.0" , "0.0" , "25.0" , "6.58" , "1.53" , "742.00" ,
 "Triax-H" , "CoRezyn 63-AX-050" , "Hexcel XH120" , "48.0" , "70.0" , "30.0" , "0.0" , "25.0" , "6.58" , "0.83" , "79610.00" ,
 "Triax-H" , "CoRezyn 63-AX-050" , "Hexcel XH120" , "48.0" , "70.0" , "30.0" , "0.0" , "25.0" , "6.58" , "0.57" , "8222998.00" ,
 "Triax-H" , "CoRezyn 63-AX-050" , "Hexcel XH120" , "48.0" , "70.0" , "30.0" , "0.0" , "25.0" , "6.58" , "0.86" , "96327.00" ,
 "Triax-J" , "CoRezyn 63-AX-050" , "Hexcel XH120" , "48.0" , "70.0" , "30.0" , "0.0" , "25.0" , "6.63" , "0.31" , "11000000.00" ,
 "Triax-J" , "CoRezyn 63-AX-050" , "Hexcel XH120" , "48.0" , "70.0" , "30.0" , "0.0" , "25.0" , "6.63" , "0.42" , "1460000.00" ,
 "Triax-J" , "CoRezyn 63-AX-050" , "Hexcel XH120" , "48.0" , "70.0" , "30.0" , "0.0" , "25.0" , "6.63" , "0.54" , "153500.00" ,
 "Triax-J" , "CoRezyn 63-AX-050" , "Hexcel XH120" , "48.0" , "70.0" , "30.0" , "0.0" , "25.0" , "6.63" , "0.77" , "17882.00" ,
 "Triax-J" , "CoRezyn 63-AX-050" , "Hexcel XH120" , "48.0" , "70.0" , "30.0" , "0.0" , "25.0" , "6.63" , "0.26" , "18000000.00" ,
 "Triax-J" , "CoRezyn 63-AX-050" , "Hexcel XH120" , "48.0" , "70.0" , "30.0" , "0.0" , "25.0" , "6.63" , "0.28" , "30300000.00" ,
 "Triax-M" , "Unspecified" , "Triax" , "50.0" , "50.0" , "0.0" , "0.0" , "50.0" , "3.10" , "0.49" , "174168.00" ,
 "Triax-M" , "Unspecified" , "Triax" , "50.0" , "50.0" , "0.0" , "0.0" , "50.0" , "3.10" , "0.32" , "17764694.00" ,
 "Triax-M" , "Unspecified" , "Triax" , "50.0" , "50.0" , "0.0" , "0.0" , "50.0" , "3.10" , "0.66" , "18650.00" ,
 "Triax-M" , "Unspecified" , "Triax" , "50.0" , "50.0" , "0.0" , "0.0" , "50.0" , "3.10" , "0.66" , "22360.00" ,
 "Triax-M" , "Unspecified" , "Triax" , "50.0" , "50.0" , "0.0" , "0.0" , "50.0" , "3.10" , "1.12" , "2319.00" ,
 "Triax-M" , "Unspecified" , "Triax" , "50.0" , "50.0" , "0.0" , "0.0" , "50.0" , "3.10" , "0.36" , "2498512.00" ,
 "Triax-M" , "Unspecified" , "Triax" , "50.0" , "50.0" , "0.0" , "0.0" , "50.0" , "3.10" , "0.39" , "266000.00" ,
 "Triax-M" , "Unspecified" , "Triax" , "50.0" , "50.0" , "0.0" , "0.0" , "50.0" , "3.10" , "1.12" , "2855.00" ,
 "Triax-M" , "Unspecified" , "Triax" , "50.0" , "50.0" , "0.0" , "0.0" , "50.0" , "3.10" , "0.41" , "397000.00" ,
 "Triax-M" , "Unspecified" , "Triax" , "50.0" , "50.0" , "0.0" , "0.0" , "50.0" , "3.10" , "1.43" , "687.00" ,
 "Triax-M" , "Unspecified" , "Triax" , "50.0" , "50.0" , "0.0" , "0.0" , "50.0" , "3.10" , "0.36" , "6899599.00" ,
 "Triax-M" , "Unspecified" , "Triax" , "50.0" , "50.0" , "0.0" , "0.0" , "50.0" , "3.10" , "0.49" , "86249.00" ,
 "Triax-M" , "Unspecified" , "Triax" , "50.0" , "50.0" , "0.0" , "0.0" , "50.0" , "3.10" , "1.44" , "879.00" ,
 "Triax-N" , "Unspecified" , "Triax" , "0.0" , "50.0" , "50.0" , "0.0" , "25.0" , "3.23" , "1.34" , "6479.00" ,
 "Triax-N" , "Unspecified" , "Triax" , "0.0" , "50.0" , "50.0" , "0.0" , "50.0" , "3.23" , "0.42" , "1634579.00" ,
 "Triax-N" , "Unspecified" , "Triax" , "0.0" , "50.0" , "50.0" , "0.0" , "50.0" , "3.23" , "0.23" , "34000000.00" ,
 "Triax-N" , "Unspecified" , "Triax" , "0.0" , "50.0" , "50.0" , "0.0" , "50.0" , "3.23" , "1.70" , "470.00" ,
 "Triax-N" , "Unspecified" , "Triax" , "0.0" , "50.0" , "50.0" , "0.0" , "50.0" , "3.23" , "0.45" , "511047.00" ,
 "Triax-N" , "Unspecified" , "Triax" , "0.0" , "50.0" , "50.0" , "0.0" , "50.0" , "3.23" , "1.42" , "711.00" ,
 "Triax-N" , "Unspecified" , "Triax" , "0.0" , "50.0" , "50.0" , "0.0" , "50.0" , "3.23" , "1.15" , "7950.00" ,
