Repository: NCOR-US/WindTurbineProject

# WindTurbineProject
The Wind Turbine Material Analysis Project was a project (Spring 2018) funded by DMDII to extend the product life cycle ontologies developed under CHAMP to answer a particular use case, allowing a materials engineer to select optimal materials based on key performance parameters. Open-source data from the wind turbine blade materials dataset at Sandia National Lab at Montana State University was used to generate RDF for the analysis. This repository contains the deliverables for this project, including the application ontology, RDF files, the final report, SPARQL queries written along with their returns, along with a final set of presentation slides.

File: src/SPARQL Queries/SPARQL_QueryResults_03.csv (part 4 of 6)
 "MD-45D155V-VE" , "Derakane 411C-50" , "Knytex D155 (527 gsm)" , "0.0" , "0.0" , "0.0" , "100.0" , "25.0" , "3.00" , "0.84" , "0.10" , "4581.00" ,
 "MD-45D155V-VE" , "Derakane 411C-50" , "Knytex D155 (527 gsm)" , "0.0" , "0.0" , "0.0" , "100.0" , "25.0" , "3.00" , "0.61" , "0.10" , "51501.00" ,
 "MD-45D155V-VE" , "Derakane 411C-50" , "Knytex D155 (527 gsm)" , "0.0" , "0.0" , "0.0" , "100.0" , "25.0" , "3.00" , "0.60" , "0.10" , "62968.00" ,
 "MD-45D155V-VE" , "Derakane 411C-50" , "Knytex D155 (527 gsm)" , "0.0" , "0.0" , "0.0" , "100.0" , "25.0" , "3.00" , "0.86" , "0.10" , "7247.00" ,
 "MD-Hybrid DD23-VE" , "Derakane 411C-50" , "0C =  AS4-6K (TPI STYLE 4416), 220 gsm , 0 = Knytex D155 (527 gsm)" , "82.0" , "18.0" , "0.0" , "0.0" , "25.0" , "3.65" , "1.37" , "0.10" , "22335.00" ,
 "MD-Hybrid DD23-VE" , "Derakane 411C-50" , "0C =  AS4-6K (TPI STYLE 4416), 220 gsm , 0 = Knytex D155 (527 gsm)" , "82.0" , "18.0" , "0.0" , "0.0" , "25.0" , "3.65" , "1.65" , "0.10" , "2803.00" ,
 "MD-Hybrid DD23-VE" , "Derakane 411C-50" , "0C =  AS4-6K (TPI STYLE 4416), 220 gsm , 0 = Knytex D155 (527 gsm)" , "82.0" , "18.0" , "0.0" , "0.0" , "25.0" , "3.65" , "1.17" , "0.10" , "295281.00" ,
 "MD-Hybrid DD23-VE" , "Derakane 411C-50" , "0C =  AS4-6K (TPI STYLE 4416), 220 gsm , 0 = Knytex D155 (527 gsm)" , "82.0" , "18.0" , "0.0" , "0.0" , "25.0" , "3.65" , "1.42" , "0.10" , "4324.00" ,
 "MD-Hybrid DD23-VE" , "Derakane 411C-50" , "0C =  AS4-6K (TPI STYLE 4416), 220 gsm , 0 = Knytex D155 (527 gsm)" , "82.0" , "18.0" , "0.0" , "0.0" , "25.0" , "3.65" , "1.68" , "0.10" , "451.00" ,
 "MD-Hybrid DD23-VE" , "Derakane 411C-50" , "0C =  AS4-6K (TPI STYLE 4416), 220 gsm , 0 = Knytex D155 (527 gsm)" , "82.0" , "18.0" , "0.0" , "0.0" , "25.0" , "3.65" , "1.08" , "0.10" , "493197.00" ,
 "MD-Hybrid DD23-VE" , "Derakane 411C-50" , "0C =  AS4-6K (TPI STYLE 4416), 220 gsm , 0 = Knytex D155 (527 gsm)" , "82.0" , "18.0" , "0.0" , "0.0" , "25.0" , "3.65" , "1.12" , "0.10" , "526418.00" ,
 "MD-Hybrid JJ-VE2" , "Derakane 8084" , "Zoltek carbon UNI21 (714 gsm)" , "46.0" , "54.0" , "0.0" , "0.0" , "20.0" , "3.19" , "1.45" , "0.10" , "15.00" ,
 "MD-Hybrid JJ-VE2" , "Derakane 8084" , "Zoltek carbon UNI21 (714 gsm)" , "46.0" , "54.0" , "0.0" , "0.0" , "20.0" , "3.19" , "1.04" , "0.10" , "214.00" ,
 "MD-Hybrid JJ-VE2" , "Derakane 8084" , "Zoltek carbon UNI21 (714 gsm)" , "46.0" , "54.0" , "0.0" , "0.0" , "20.0" , "3.19" , "1.20" , "0.10" , "21801.00" ,
 "MD-Hybrid JJ-VE2" , "Derakane 8084" , "Zoltek carbon UNI21 (714 gsm)" , "46.0" , "54.0" , "0.0" , "0.0" , "20.0" , "3.19" , "0.85" , "0.10" , "2300000.00" ,
 "MD-Hybrid JJ-VE2" , "Derakane 8084" , "Zoltek carbon UNI21 (714 gsm)" , "46.0" , "54.0" , "0.0" , "0.0" , "20.0" , "3.19" , "1.10" , "0.10" , "434.00" ,
 "MD-Hybrid JJ-VE2" , "Derakane 8084" , "Zoltek carbon UNI21 (714 gsm)" , "46.0" , "54.0" , "0.0" , "0.0" , "20.0" , "3.19" , "1.44" , "0.10" , "579.00" ,
 "MD-P" , "Unspecified" , "Triax + Knytex A260 (868 gsm)" , "69.0" , "10.0" , "0.0" , "10.0" , "50.0" , "3.78" , "-0.08" , "10.00" , "1094359.00" ,
 "MD-P" , "Unspecified" , "Triax + Knytex A260 (868 gsm)" , "69.0" , "10.0" , "0.0" , "10.0" , "50.0" , "3.78" , "0.74" , "-1.00" , "1320.00" ,
 "MD-P" , "Unspecified" , "Triax + Knytex A260 (868 gsm)" , "69.0" , "10.0" , "0.0" , "10.0" , "50.0" , "3.78" , "0.44" , "-1.00" , "139604.00" ,
 "MD-P" , "Unspecified" , "Triax + Knytex A260 (868 gsm)" , "69.0" , "10.0" , "0.0" , "10.0" , "50.0" , "3.78" , "-0.06" , "10.00" , "14121.00" ,
 "MD-P" , "Unspecified" , "Triax + Knytex A260 (868 gsm)" , "69.0" , "10.0" , "0.0" , "10.0" , "50.0" , "3.78" , "1.40" , "0.10" , "1467.00" ,
 "MD-P" , "Unspecified" , "Triax + Knytex A260 (868 gsm)" , "69.0" , "10.0" , "0.0" , "10.0" , "50.0" , "3.78" , "0.26" , "-1.00" , "15000000.00" ,
 "MD-P" , "Unspecified" , "Triax + Knytex A260 (868 gsm)" , "69.0" , "10.0" , "0.0" , "10.0" , "50.0" , "3.78" , "1.45" , "0.10" , "1773.00" ,
 "MD-P" , "Unspecified" , "Triax + Knytex A260 (868 gsm)" , "69.0" , "10.0" , "0.0" , "10.0" , "50.0" , "3.78" , "-0.06" , "10.00" , "21177.00" ,
 "MD-P" , "Unspecified" , "Triax + Knytex A260 (868 gsm)" , "69.0" , "10.0" , "0.0" , "10.0" , "50.0" , "3.78" , "0.93" , "0.10" , "216.00" ,
 "MD-P" , "Unspecified" , "Triax + Knytex A260 (868 gsm)" , "69.0" , "10.0" , "0.0" , "10.0" , "50.0" , "3.78" , "0.44" , "0.10" , "2808490.00" ,
 "MD-P" , "Unspecified" , "Triax + Knytex A260 (868 gsm)" , "69.0" , "10.0" , "0.0" , "10.0" , "50.0" , "3.78" , "0.80" , "0.10" , "28198.00" ,
 "MD-P" , "Unspecified" , "Triax + Knytex A260 (868 gsm)" , "69.0" , "10.0" , "0.0" , "10.0" , "50.0" , "3.78" , "2.22" , "0.10" , "296.00" ,
 "MD-P" , "Unspecified" , "Triax + Knytex A260 (868 gsm)" , "69.0" , "10.0" , "0.0" , "10.0" , "50.0" , "3.78" , "0.82" , "0.10" , "38469.00" ,
 "MD-P" , "Unspecified" , "Triax + Knytex A260 (868 gsm)" , "69.0" , "10.0" , "0.0" , "10.0" , "50.0" , "3.78" , "0.38" , "0.10" , "5985000.00" ,
 "MD-P" , "Unspecified" , "Triax + Knytex A260 (868 gsm)" , "69.0" , "10.0" , "0.0" , "10.0" , "50.0" , "3.78" , "-0.04" , "10.00" , "6000000.00" ,
 "MD-P" , "Unspecified" , "Triax + Knytex A260 (868 gsm)" , "69.0" , "10.0" , "0.0" , "10.0" , "50.0" , "3.78" , "1.12" , "0.10" , "6354.00" ,
 "MD-P" , "Unspecified" , "Triax + Knytex A260 (868 gsm)" , "69.0" , "10.0" , "0.0" , "10.0" , "50.0" , "3.78" , "0.60" , "0.10" , "715000.00" ,
 "MD-P" , "Unspecified" , "Triax + Knytex A260 (868 gsm)" , "69.0" , "10.0" , "0.0" , "10.0" , "50.0" , "3.78" , "1.27" , "0.10" , "7251.00" ,
 "MD-P" , "Unspecified" , "Triax + Knytex A260 (868 gsm)" , "69.0" , "10.0" , "0.0" , "10.0" , "50.0" , "3.78" , "0.46" , "-1.00" , "76483.00" ,
 "MD-P" , "Unspecified" , "Triax + Knytex A260 (868 gsm)" , "69.0" , "10.0" , "0.0" , "10.0" , "50.0" , "3.78" , "-0.05" , "10.00" , "8020000.00" ,
 "MD-P" , "Unspecified" , "Triax + Knytex A260 (868 gsm)" , "69.0" , "10.0" , "0.0" , "10.0" , "50.0" , "3.78" , "0.52" , "0.10" , "900000.00" ,
 "MD-P" , "Unspecified" , "Triax + Knytex A260 (868 gsm)" , "69.0" , "10.0" , "0.0" , "10.0" , "50.0" , "3.78" , "0.70" , "-1.00" , "938.00" ,
 "MD-X" , "CoRezyn 63-AX-051" , "Knytex A260 (868 gsm)" , "0.0" , "10.0" , "85.0" , "5.0" , "25.0" , "4.52" , "0.28" , "0.10" , "1083.00" ,
 "MD-X" , "CoRezyn 63-AX-051" , "Knytex A260 (868 gsm)" , "0.0" , "10.0" , "85.0" , "5.0" , "25.0" , "4.52" , "0.24" , "0.10" , "18858.00" ,
 "MD-X" , "CoRezyn 63-AX-051" , "Knytex A260 (868 gsm)" , "0.0" , "10.0" , "85.0" , "5.0" , "25.0" , "4.52" , "0.24" , "0.10" , "50606.00" ,
 "MD-X" , "CoRezyn 63-AX-051" , "Knytex A260 (868 gsm)" , "0.0" , "10.0" , "85.0" , "5.0" , "25.0" , "4.52" , "0.22" , "0.10" , "587181.00" ,
 "MD-X" , "CoRezyn 63-AX-051" , "Knytex A260 (868 gsm)" , "0.0" , "10.0" , "85.0" , "5.0" , "50.0" , "4.52" , "0.19" , "0.10" , "10377400.00" ,
 "MD-X" , "CoRezyn 63-AX-051" , "Knytex A260 (868 gsm)" , "0.0" , "10.0" , "85.0" , "5.0" , "50.0" , "4.52" , "0.17" , "0.10" , "11247700.00" ,
 "MD-X" , "CoRezyn 63-AX-051" , "Knytex A260 (868 gsm)" , "0.0" , "10.0" , "85.0" , "5.0" , "50.0" , "4.52" , "0.23" , "0.10" , "1132780.00" ,
 "MD-X" , "CoRezyn 63-AX-051" , "Knytex A260 (868 gsm)" , "0.0" , "10.0" , "85.0" , "5.0" , "50.0" , "4.52" , "0.25" , "0.10" , "15040.00" ,
 "MD-X" , "CoRezyn 63-AX-051" , "Knytex A260 (868 gsm)" , "0.0" , "10.0" , "85.0" , "5.0" , "50.0" , "4.52" , "0.34" , "0.10" , "1545.00" ,
 "MD-X" , "CoRezyn 63-AX-051" , "Knytex A260 (868 gsm)" , "0.0" , "10.0" , "85.0" , "5.0" , "50.0" , "4.52" , "0.37" , "0.10" , "2074.00" ,
 "MD-X" , "CoRezyn 63-AX-051" , "Knytex A260 (868 gsm)" , "0.0" , "10.0" , "85.0" , "5.0" , "50.0" , "4.52" , "0.26" , "0.10" , "21745.00" ,
 "MD-X" , "CoRezyn 63-AX-051" , "Knytex A260 (868 gsm)" , "0.0" , "10.0" , "85.0" , "5.0" , "50.0" , "4.52" , "0.27" , "0.10" , "436440.00" ,
 "MD-X" , "CoRezyn 63-AX-051" , "Knytex A260 (868 gsm)" , "0.0" , "10.0" , "85.0" , "5.0" , "50.0" , "4.52" , "0.25" , "0.10" , "614730.00" ,
 "MD-X" , "CoRezyn 63-AX-051" , "Knytex A260 (868 gsm)" , "0.0" , "10.0" , "85.0" , "5.0" , "50.0" , "4.52" , "0.21" , "0.10" , "785700.00" ,
 "MD-X" , "CoRezyn 63-AX-051" , "Knytex A260 (868 gsm)" , "0.0" , "10.0" , "85.0" , "5.0" , "50.0" , "4.52" , "0.24" , "0.10" , "897103.00" ,
 "MD-X" , "CoRezyn 63-AX-051" , "Knytex A260 (868 gsm)" , "85.0" , "10.0" , "0.0" , "5.0" , "25.0" , "4.52" , "1.36" , "0.10" , "11550.00" ,
 "MD-X" , "CoRezyn 63-AX-051" , "Knytex A260 (868 gsm)" , "85.0" , "10.0" , "0.0" , "5.0" , "25.0" , "4.52" , "1.45" , "0.10" , "11786.00" ,
 "MD-X" , "CoRezyn 63-AX-051" , "Knytex A260 (868 gsm)" , "85.0" , "10.0" , "0.0" , "5.0" , "25.0" , "4.52" , "1.67" , "0.10" , "1223.00" ,
 "MD-X" , "CoRezyn 63-AX-051" , "Knytex A260 (868 gsm)" , "85.0" , "10.0" , "0.0" , "5.0" , "25.0" , "4.52" , "-0.14" , "10.00" , "12455.00" ,
 "MD-X" , "CoRezyn 63-AX-051" , "Knytex A260 (868 gsm)" , "85.0" , "10.0" , "0.0" , "5.0" , "25.0" , "4.52" , "1.06" , "0.10" , "127309.00" ,
 "MD-X" , "CoRezyn 63-AX-051" , "Knytex A260 (868 gsm)" , "85.0" , "10.0" , "0.0" , "5.0" , "25.0" , "4.52" , "-0.14" , "10.00" , "12865.00" ,
 "MD-X" , "CoRezyn 63-AX-051" , "Knytex A260 (868 gsm)" , "85.0" , "10.0" , "0.0" , "5.0" , "25.0" , "4.52" , "-0.14" , "10.00" , "14129.00" ,
 "MD-X" , "CoRezyn 63-AX-051" , "Knytex A260 (868 gsm)" , "85.0" , "10.0" , "0.0" , "5.0" , "25.0" , "4.52" , "-0.09" , "10.00" , "1472970.00" ,
 "MD-X" , "CoRezyn 63-AX-051" , "Knytex A260 (868 gsm)" , "85.0" , "10.0" , "0.0" , "5.0" , "25.0" , "4.52" , "1.32" , "0.10" , "15414.00" ,
 "MD-X" , "CoRezyn 63-AX-051" , "Knytex A260 (868 gsm)" , "85.0" , "10.0" , "0.0" , "5.0" , "25.0" , "4.52" , "-0.11" , "10.00" , "161397.00" ,
 "MD-X" , "CoRezyn 63-AX-051" , "Knytex A260 (868 gsm)" , "85.0" , "10.0" , "0.0" , "5.0" , "25.0" , "4.52" , "1.06" , "0.10" , "169031.00" ,
 "MD-X" , "CoRezyn 63-AX-051" , "Knytex A260 (868 gsm)" , "85.0" , "10.0" , "0.0" , "5.0" , "25.0" , "4.52" , "1.76" , "0.10" , "1753.00" ,
 "MD-X" , "CoRezyn 63-AX-051" , "Knytex A260 (868 gsm)" , "85.0" , "10.0" , "0.0" , "5.0" , "25.0" , "4.52" , "0.90" , "0.10" , "20000000.00" ,
 "MD-X" , "CoRezyn 63-AX-051" , "Knytex A260 (868 gsm)" , "85.0" , "10.0" , "0.0" , "5.0" , "25.0" , "4.52" , "-0.07" , "10.00" , "21000000.00" ,
 "MD-X" , "CoRezyn 63-AX-051" , "Knytex A260 (868 gsm)" , "85.0" , "10.0" , "0.0" , "5.0" , "25.0" , "4.52" , "0.91" , "0.10" , "21000000.00" ,
 "MD-X" , "CoRezyn 63-AX-051" , "Knytex A260 (868 gsm)" , "85.0" , "10.0" , "0.0" , "5.0" , "25.0" , "4.52" , "1.26" , "0.10" , "255862.00" ,
 "MD-X" , "CoRezyn 63-AX-051" , "Knytex A260 (868 gsm)" , "85.0" , "10.0" , "0.0" , "5.0" , "25.0" , "4.52" , "-0.12" , "10.00" , "271161.00" ,
 "MD-X" , "CoRezyn 63-AX-051" , "Knytex A260 (868 gsm)" , "85.0" , "10.0" , "0.0" , "5.0" , "25.0" , "4.52" , "-0.08" , "10.00" , "3175600.00" ,
 "MD-X" , "CoRezyn 63-AX-051" , "Knytex A260 (868 gsm)" , "85.0" , "10.0" , "0.0" , "5.0" , "25.0" , "4.52" , "-0.11" , "10.00" , "333581.00" ,
 "MD-X" , "CoRezyn 63-AX-051" , "Knytex A260 (868 gsm)" , "85.0" , "10.0" , "0.0" , "5.0" , "25.0" , "4.52" , "-0.09" , "10.00" , "3500000.00" ,
 "MD-X" , "CoRezyn 63-AX-051" , "Knytex A260 (868 gsm)" , "85.0" , "10.0" , "0.0" , "5.0" , "25.0" , "4.52" , "0.97" , "0.10" , "5000000.00" ,
 "MD-X" , "CoRezyn 63-AX-051" , "Knytex A260 (868 gsm)" , "85.0" , "10.0" , "0.0" , "5.0" , "25.0" , "4.52" , "0.94" , "0.10" , "6492710.00" ,
 "MD-X" , "CoRezyn 63-AX-051" , "Knytex A260 (868 gsm)" , "85.0" , "10.0" , "0.0" , "5.0" , "25.0" , "4.52" , "1.86" , "0.10" , "953.00" ,
 "MD-Y" , "Unspecified" , "Knytex A260 (868 gsm)" , "0.0" , "10.0" , "85.0" , "5.0" , "50.0" , "4.62" , "1.37" , "0.10" , "173.00" ,
 "MD-Y" , "Unspecified" , "Knytex A260 (868 gsm)" , "0.0" , "10.0" , "85.0" , "5.0" , "50.0" , "4.62" , "0.37" , "0.10" , "2033.00" ,
 "MD-Y" , "Unspecified" , "Knytex A260 (868 gsm)" , "0.0" , "10.0" , "85.0" , "5.0" , "50.0" , "4.62" , "1.35" , "0.10" , "208.00" ,
 "MD-Y" , "Unspecified" , "Knytex A260 (868 gsm)" , "0.0" , "10.0" , "85.0" , "5.0" , "50.0" , "4.62" , "0.25" , "0.10" , "252205.00" ,
 "MD-Y" , "Unspecified" , "Knytex A260 (868 gsm)" , "0.0" , "10.0" , "85.0" , "5.0" , "50.0" , "4.62" , "0.34" , "0.10" , "26513.00" ,
 "MD-Y" , "Unspecified" , "Knytex A260 (868 gsm)" , "0.0" , "10.0" , "85.0" , "5.0" , "50.0" , "4.62" , "0.41" , "0.10" , "2716.00" ,
 "MD-Y" , "Unspecified" , "Knytex A260 (868 gsm)" , "0.0" , "10.0" , "85.0" , "5.0" , "50.0" , "4.62" , "1.22" , "0.10" , "277.00" ,
 "MD-Y" , "Unspecified" , "Knytex A260 (868 gsm)" , "0.0" , "10.0" , "85.0" , "5.0" , "50.0" , "4.62" , "0.26" , "0.10" , "31204.00" ,
 "MD-Y" , "Unspecified" , "Knytex A260 (868 gsm)" , "0.0" , "10.0" , "85.0" , "5.0" , "50.0" , "4.62" , "0.48" , "0.10" , "4103.00" ,
 "MD-Y" , "Unspecified" , "Knytex A260 (868 gsm)" , "0.0" , "10.0" , "85.0" , "5.0" , "50.0" , "4.62" , "0.22" , "0.10" , "432161.00" ,
 "MD-Y" , "Unspecified" , "Knytex A260 (868 gsm)" , "0.0" , "10.0" , "85.0" , "5.0" , "50.0" , "4.62" , "0.29" , "0.10" , "47049.00" ,
 "MD-Y" , "Unspecified" , "Knytex A260 (868 gsm)" , "0.0" , "10.0" , "85.0" , "5.0" , "50.0" , "4.62" , "0.20" , "0.10" , "657472.00" ,
 "MD-Y" , "Unspecified" , "Knytex A260 (868 gsm)" , "85.0" , "10.0" , "0.0" , "5.0" , "25.0" , "4.62" , "0.86" , "0.10" , "10000000.00" ,
 "MD-Y" , "Unspecified" , "Knytex A260 (868 gsm)" , "85.0" , "10.0" , "0.0" , "5.0" , "25.0" , "4.62" , "1.27" , "0.10" , "128578.00" ,
 "MD-Y" , "Unspecified" , "Knytex A260 (868 gsm)" , "85.0" , "10.0" , "0.0" , "5.0" , "25.0" , "4.62" , "0.79" , "0.10" , "1412113.00" ,
 "MD-Y" , "Unspecified" , "Knytex A260 (868 gsm)" , "85.0" , "10.0" , "0.0" , "5.0" , "25.0" , "4.62" , "-0.10" , "10.00" , "1477548.00" ,
 "MD-Y" , "Unspecified" , "Knytex A260 (868 gsm)" , "85.0" , "10.0" , "0.0" , "5.0" , "25.0" , "4.62" , "1.70" , "0.10" , "1486.00" ,
 "MD-Y" , "Unspecified" , "Knytex A260 (868 gsm)" , "85.0" , "10.0" , "0.0" , "5.0" , "25.0" , "4.62" , "0.87" , "0.10" , "15000000.00" ,
 "MD-Y" , "Unspecified" , "Knytex A260 (868 gsm)" , "85.0" , "10.0" , "0.0" , "5.0" , "25.0" , "4.62" , "0.77" , "0.10" , "1607127.00" ,
 "MD-Y" , "Unspecified" , "Knytex A260 (868 gsm)" , "85.0" , "10.0" , "0.0" , "5.0" , "25.0" , "4.62" , "1.24" , "0.10" , "16762.00" ,
 "MD-Y" , "Unspecified" , "Knytex A260 (868 gsm)" , "85.0" , "10.0" , "0.0" , "5.0" , "25.0" , "4.62" , "1.28" , "0.10" , "18000.00" ,
 "MD-Y" , "Unspecified" , "Knytex A260 (868 gsm)" , "85.0" , "10.0" , "0.0" , "5.0" , "25.0" , "4.62" , "-0.11" , "10.00" , "187512.00" ,
 "MD-Y" , "Unspecified" , "Knytex A260 (868 gsm)" , "85.0" , "10.0" , "0.0" , "5.0" , "25.0" , "4.62" , "1.33" , "0.10" , "23109.00" ,
 "MD-Y" , "Unspecified" , "Knytex A260 (868 gsm)" , "85.0" , "10.0" , "0.0" , "5.0" , "25.0" , "4.62" , "0.93" , "0.10" , "237864.00" ,
 "MD-Y" , "Unspecified" , "Knytex A260 (868 gsm)" , "85.0" , "10.0" , "0.0" , "5.0" , "25.0" , "4.62" , "0.53" , "0.10" , "251141.00" ,
 "MD-Y" , "Unspecified" , "Knytex A260 (868 gsm)" , "85.0" , "10.0" , "0.0" , "5.0" , "25.0" , "4.62" , "1.54" , "0.10" , "36812.00" ,
 "MD-Y" , "Unspecified" , "Knytex A260 (868 gsm)" , "85.0" , "10.0" , "0.0" , "5.0" , "25.0" , "4.62" , "-0.12" , "10.00" , "4000000.00" ,
 "MD-Y" , "Unspecified" , "Knytex A260 (868 gsm)" , "85.0" , "10.0" , "0.0" , "5.0" , "25.0" , "4.62" , "1.01" , "0.10" , "423059.00" ,
 "MD-Y" , "Unspecified" , "Knytex A260 (868 gsm)" , "85.0" , "10.0" , "0.0" , "5.0" , "25.0" , "4.62" , "-0.11" , "10.00" , "62517.00" ,
 "MD-Y" , "Unspecified" , "Knytex A260 (868 gsm)" , "85.0" , "10.0" , "0.0" , "5.0" , "25.0" , "4.62" , "1.83" , "0.10" , "628.00" ,
 "MD-Y" , "Unspecified" , "Knytex A260 (868 gsm)" , "85.0" , "10.0" , "0.0" , "5.0" , "25.0" , "4.62" , "1.11" , "0.10" , "73530.00" ,
 "MD-Y" , "Unspecified" , "Knytex A260 (868 gsm)" , "85.0" , "10.0" , "0.0" , "5.0" , "25.0" , "4.62" , "1.71" , "0.10" , "821.00" ,
 "MD-Y" , "Unspecified" , "Knytex A260 (868 gsm)" , "85.0" , "10.0" , "0.0" , "5.0" , "25.0" , "4.62" , "-0.11" , "10.00" , "833939.00" ,
 "MD-Y" , "Unspecified" , "Knytex A260 (868 gsm)" , "85.0" , "10.0" , "0.0" , "5.0" , "25.0" , "4.62" , "-0.11" , "10.00" , "87235.00" ,
 "ROV2-UP2" , "CoRezyn 63-AX-051" , "Knytex WR18-5X4 (610 gsm)" , "50.0" , "0.0" , "50.0" , "100.0" , "25.0" , "4.08" , "1.50" , "0.10" , "1043.00" ,
 "ROV2-UP2" , "CoRezyn 63-AX-051" , "Knytex WR18-5X4 (610 gsm)" , "50.0" , "0.0" , "50.0" , "100.0" , "25.0" , "4.08" , "0.96" , "0.10" , "13794.00" ,
 "ROV2-UP2" , "CoRezyn 63-AX-051" , "Knytex WR18-5X4 (610 gsm)" , "50.0" , "0.0" , "50.0" , "100.0" , "25.0" , "4.08" , "1.45" , "0.10" , "1642.00" ,
 "ROV2-UP2" , "CoRezyn 63-AX-051" , "Knytex WR18-5X4 (610 gsm)" , "50.0" , "0.0" , "50.0" , "100.0" , "25.0" , "4.08" , "0.87" , "0.10" , "40071.00" ,
 "ROV2-UP2" , "CoRezyn 63-AX-051" , "Knytex WR18-5X4 (610 gsm)" , "50.0" , "0.0" , "50.0" , "100.0" , "25.0" , "4.08" , "0.81" , "0.10" , "483611.00" ,
 "ROV2-UP2" , "CoRezyn 63-AX-051" , "Knytex WR18-5X4 (610 gsm)" , "50.0" , "0.0" , "50.0" , "100.0" , "25.0" , "4.08" , "1.58" , "0.10" , "494.00" ,
 "ROV2-UP2" , "CoRezyn 63-AX-051" , "Knytex WR18-5X4 (610 gsm)" , "50.0" , "0.0" , "50.0" , "100.0" , "25.0" , "4.08" , "0.74" , "0.10" , "608189.00" ,
 "ROV2-UP2" , "CoRezyn 63-AX-051" , "Knytex WR18-5X4 (610 gsm)" , "50.0" , "0.0" , "50.0" , "100.0" , "25.0" , "4.08" , "0.89" , "0.10" , "63917.00" ,
 "ROV2-UP2" , "CoRezyn 63-AX-051" , "Knytex WR18-5X4 (610 gsm)" , "50.0" , "0.0" , "50.0" , "100.0" , "25.0" , "4.08" , "0.78" , "0.10" , "723201.00" ,
 "ROV3-UP2" , "CoRezyn 63-AX-051" , "Knytex WR18-5X4 (610 gsm)" , "50.0" , "0.0" , "50.0" , "100.0" , "25.0" , "3.15" , "1.06" , "0.10" , "14233.00" ,
 "ROV3-UP2" , "CoRezyn 63-AX-051" , "Knytex WR18-5X4 (610 gsm)" , "50.0" , "0.0" , "50.0" , "100.0" , "25.0" , "3.15" , "0.80" , "0.10" , "216248.00" ,
 "ROV3-UP2" , "CoRezyn 63-AX-051" , "Knytex WR18-5X4 (610 gsm)" , "50.0" , "0.0" , "50.0" , "100.0" , "25.0" , "3.15" , "1.10" , "0.10" , "23506.00" ,
 "ROV3-UP2" , "CoRezyn 63-AX-051" , "Knytex WR18-5X4 (610 gsm)" , "50.0" , "0.0" , "50.0" , "100.0" , "25.0" , "3.15" , "0.84" , "0.10" , "264008.00" ,
 "ROV3-UP2" , "CoRezyn 63-AX-051" , "Knytex WR18-5X4 (610 gsm)" , "50.0" , "0.0" , "50.0" , "100.0" , "25.0" , "3.15" , "1.03" , "0.10" , "28712.00" ,
 "ROV3-UP2" , "CoRezyn 63-AX-051" , "Knytex WR18-5X4 (610 gsm)" , "50.0" , "0.0" , "50.0" , "100.0" , "25.0" , "3.15" , "1.35" , "0.10" , "3055.00" ,
 "ROV3-UP2" , "CoRezyn 63-AX-051" , "Knytex WR18-5X4 (610 gsm)" , "50.0" , "0.0" , "50.0" , "100.0" , "25.0" , "3.15" , "0.85" , "0.10" , "351549.00" ,
 "ROV3-UP2" , "CoRezyn 63-AX-051" , "Knytex WR18-5X4 (610 gsm)" , "50.0" , "0.0" , "50.0" , "100.0" , "25.0" , "3.15" , "1.34" , "0.10" , "3720.00" ,
 "ROV3-UP2" , "CoRezyn 63-AX-051" , "Knytex WR18-5X4 (610 gsm)" , "50.0" , "0.0" , "50.0" , "100.0" , "25.0" , "3.15" , "0.58" , "0.10" , "4320474.00" ,
 "ROV3-UP2" , "CoRezyn 63-AX-051" , "Knytex WR18-5X4 (610 gsm)" , "50.0" , "0.0" , "50.0" , "100.0" , "25.0" , "3.15" , "0.61" , "0.10" , "4855537.00" ,
 "ROV3-UP2" , "CoRezyn 63-AX-051" , "Knytex WR18-5X4 (610 gsm)" , "50.0" , "0.0" , "50.0" , "100.0" , "25.0" , "3.15" , "0.63" , "0.10" , "5981053.00" ,
 "ROV3-UP2" , "CoRezyn 63-AX-051" , "Knytex WR18-5X4 (610 gsm)" , "50.0" , "0.0" , "50.0" , "100.0" , "25.0" , "3.15" , "0.79" , "0.10" , "690805.00" ,
 "ROV3-UP2" , "CoRezyn 63-AX-051" , "Knytex WR18-5X4 (610 gsm)" , "50.0" , "0.0" , "50.0" , "100.0" , "25.0" , "3.15" , "1.26" , "0.10" , "8236.00" ,
 "ROV4-UP4" , "CoRezyn 63-AX-051" , "Knytex WR18-5X4 (610 gsm)" , "50.0" , "0.0" , "50.0" , "100.0" , "25.0" , "3.71" , "0.35" , "0.10" , "1135918.00" ,
 "ROV4-UP4" , "CoRezyn 63-AX-051" , "Knytex WR18-5X4 (610 gsm)" , "50.0" , "0.0" , "50.0" , "100.0" , "25.0" , "3.71" , "0.67" , "0.10" , "11994.00" ,
 "ROV4-UP4" , "CoRezyn 63-AX-051" , "Knytex WR18-5X4 (610 gsm)" , "50.0" , "0.0" , "50.0" , "100.0" , "25.0" , "3.71" , "0.67" , "0.10" , "14689.00" ,
 "ROV4-UP4" , "CoRezyn 63-AX-051" , "Knytex WR18-5X4 (610 gsm)" , "50.0" , "0.0" , "50.0" , "100.0" , "25.0" , "3.71" , "0.46" , "0.10" , "147753.00" ,
 "ROV4-UP4" , "CoRezyn 63-AX-051" , "Knytex WR18-5X4 (610 gsm)" , "50.0" , "0.0" , "50.0" , "100.0" , "25.0" , "3.71" , "1.04" , "0.10" , "1501.00" ,
 "ROV4-UP4" , "CoRezyn 63-AX-051" , "Knytex WR18-5X4 (610 gsm)" , "50.0" , "0.0" , "50.0" , "100.0" , "25.0" , "3.71" , "1.05" , "0.10" , "1558.00" ,
 "ROV4-UP4" , "CoRezyn 63-AX-051" , "Knytex WR18-5X4 (610 gsm)" , "50.0" , "0.0" , "50.0" , "100.0" , "25.0" , "3.71" , "0.36" , "0.10" , "1965313.00" ,
 "ROV4-UP4" , "CoRezyn 63-AX-051" , "Knytex WR18-5X4 (610 gsm)" , "50.0" , "0.0" , "50.0" , "100.0" , "25.0" , "3.71" , "1.11" , "0.10" , "2319.00" ,
 "ROV4-UP4" , "CoRezyn 63-AX-051" , "Knytex WR18-5X4 (610 gsm)" , "50.0" , "0.0" , "50.0" , "100.0" , "25.0" , "3.71" , "0.36" , "0.10" , "273658.00" ,
 "ROV4-UP4" , "CoRezyn 63-AX-051" , "Knytex WR18-5X4 (610 gsm)" , "50.0" , "0.0" , "50.0" , "100.0" , "25.0" , "3.71" , "0.98" , "0.10" , "3514.00" ,
 "ROV4-UP4" , "CoRezyn 63-AX-051" , "Knytex WR18-5X4 (610 gsm)" , "50.0" , "0.0" , "50.0" , "100.0" , "25.0" , "3.71" , "0.83" , "0.10" , "4371.00" ,
 "ROV4-UP4" , "CoRezyn 63-AX-051" , "Knytex WR18-5X4 (610 gsm)" , "50.0" , "0.0" , "50.0" , "100.0" , "25.0" , "3.71" , "0.90" , "0.10" , "4498.00" ,
 "ROV4-UP4" , "CoRezyn 63-AX-051" , "Knytex WR18-5X4 (610 gsm)" , "50.0" , "0.0" , "50.0" , "100.0" , "25.0" , "3.71" , "0.51" , "0.10" , "68112.00" ,
 "ROV4-UP4" , "CoRezyn 63-AX-051" , "Knytex WR18-5X4 (610 gsm)" , "50.0" , "0.0" , "50.0" , "100.0" , "25.0" , "3.71" , "0.47" , "0.10" , "76081.00" ,
 "ROV4-UP4" , "CoRezyn 63-AX-051" , "Knytex WR18-5X4 (610 gsm)" , "50.0" , "0.0" , "50.0" , "100.0" , "25.0" , "3.71" , "0.65" , "0.10" , "8459.00" ,
 "ROV4-UP4" , "CoRezyn 63-AX-051" , "Knytex WR18-5X4 (610 gsm)" , "50.0" , "0.0" , "50.0" , "100.0" , "25.0" , "3.71" , "0.35" , "0.10" , "924136.00" ,
 "Triax-AA-UP2" , "CoRezyn 63-AX-051" , "Knytex CDB200 (759 gsm)" , "48.0" , "52.0" , "0.0" , "0.0" , "25.0" , "4.37" , "1.65" , "0.10" , "1051.00" ,
 "Triax-AA-UP2" , "CoRezyn 63-AX-051" , "Knytex CDB200 (759 gsm)" , "48.0" , "52.0" , "0.0" , "0.0" , "25.0" , "4.37" , "0.46" , "0.10" , "1063690.00" ,
 "Triax-AA-UP2" , "CoRezyn 63-AX-051" , "Knytex CDB200 (759 gsm)" , "48.0" , "52.0" , "0.0" , "0.0" , "25.0" , "4.37" , "0.46" , "0.10" , "1097890.00" ,
 "Triax-AA-UP2" , "CoRezyn 63-AX-051" , "Knytex CDB200 (759 gsm)" , "48.0" , "52.0" , "0.0" , "0.0" , "25.0" , "4.37" , "0.54" , "0.10" , "1110190.00" ,
 "Triax-AA-UP2" , "CoRezyn 63-AX-051" , "Knytex CDB200 (759 gsm)" , "48.0" , "52.0" , "0.0" , "0.0" , "25.0" , "4.37" , "-0.13" , "10.00" , "11145.00" ,
 "Triax-AA-UP2" , "CoRezyn 63-AX-051" , "Knytex CDB200 (759 gsm)" , "48.0" , "52.0" , "0.0" , "0.0" , "25.0" , "4.37" , "1.08" , "0.10" , "11293.00" ,
 "Triax-AA-UP2" , "CoRezyn 63-AX-051" , "Knytex CDB200 (759 gsm)" , "48.0" , "52.0" , "0.0" , "0.0" , "25.0" , "4.37" , "-0.10" , "10.00" , "139700.00" ,
 "Triax-AA-UP2" , "CoRezyn 63-AX-051" , "Knytex CDB200 (759 gsm)" , "48.0" , "52.0" , "0.0" , "0.0" , "25.0" , "4.37" , "1.12" , "0.10" , "14316.00" ,
 "Triax-AA-UP2" , "CoRezyn 63-AX-051" , "Knytex CDB200 (759 gsm)" , "48.0" , "52.0" , "0.0" , "0.0" , "25.0" , "4.37" , "1.61" , "0.10" , "1459.00" ,
 "Triax-AA-UP2" , "CoRezyn 63-AX-051" , "Knytex CDB200 (759 gsm)" , "48.0" , "52.0" , "0.0" , "0.0" , "25.0" , "4.37" , "-0.11" , "10.00" , "151283.00" ,
 "Triax-AA-UP2" , "CoRezyn 63-AX-051" , "Knytex CDB200 (759 gsm)" , "48.0" , "52.0" , "0.0" , "0.0" , "25.0" , "4.37" , "-0.12" , "10.00" , "153542.00" ,
 "Triax-AA-UP2" , "CoRezyn 63-AX-051" , "Knytex CDB200 (759 gsm)" , "48.0" , "52.0" , "0.0" , "0.0" , "25.0" , "4.37" , "-0.12" , "10.00" , "167058.00" ,
 "Triax-AA-UP2" , "CoRezyn 63-AX-051" , "Knytex CDB200 (759 gsm)" , "48.0" , "52.0" , "0.0" , "0.0" , "25.0" , "4.37" , "1.20" , "-1.00" , "168.00" ,
 "Triax-AA-UP2" , "CoRezyn 63-AX-051" , "Knytex CDB200 (759 gsm)" , "48.0" , "52.0" , "0.0" , "0.0" , "25.0" , "4.37" , "1.04" , "0.10" , "17149.00" ,
 "Triax-AA-UP2" , "CoRezyn 63-AX-051" , "Knytex CDB200 (759 gsm)" , "48.0" , "52.0" , "0.0" , "0.0" , "25.0" , "4.37" , "-0.11" , "10.00" , "172910.00" ,
 "Triax-AA-UP2" , "CoRezyn 63-AX-051" , "Knytex CDB200 (759 gsm)" , "48.0" , "52.0" , "0.0" , "0.0" , "25.0" , "4.37" , "1.53" , "0.10" , "1741.00" ,
 "Triax-AA-UP2" , "CoRezyn 63-AX-051" , "Knytex CDB200 (759 gsm)" , "48.0" , "52.0" , "0.0" , "0.0" , "25.0" , "4.37" , "0.78" , "-1.00" , "1850.00" ,
 "Triax-AA-UP2" , "CoRezyn 63-AX-051" , "Knytex CDB200 (759 gsm)" , "48.0" , "52.0" , "0.0" , "0.0" , "25.0" , "4.37" , "0.49" , "-1.00" , "187649.00" ,
 "Triax-AA-UP2" , "CoRezyn 63-AX-051" , "Knytex CDB200 (759 gsm)" , "48.0" , "52.0" , "0.0" , "0.0" , "25.0" , "4.37" , "0.63" , "-1.00" , "1897.00" ,
 "Triax-AA-UP2" , "CoRezyn 63-AX-051" , "Knytex CDB200 (759 gsm)" , "48.0" , "52.0" , "0.0" , "0.0" , "25.0" , "4.37" , "1.22" , "-1.00" , "191.00" ,
 "Triax-AA-UP2" , "CoRezyn 63-AX-051" , "Knytex CDB200 (759 gsm)" , "48.0" , "52.0" , "0.0" , "0.0" , "25.0" , "4.37" , "1.38" , "-1.00" , "195.00" ,
 "Triax-AA-UP2" , "CoRezyn 63-AX-051" , "Knytex CDB200 (759 gsm)" , "48.0" , "52.0" , "0.0" , "0.0" , "25.0" , "4.37" , "1.17" , "-1.00" , "208.00" ,
 "Triax-AA-UP2" , "CoRezyn 63-AX-051" , "Knytex CDB200 (759 gsm)" , "48.0" , "52.0" , "0.0" , "0.0" , "25.0" , "4.37" , "0.57" , "-1.00" , "21992.00" ,
 "Triax-AA-UP2" , "CoRezyn 63-AX-051" , "Knytex CDB200 (759 gsm)" , "48.0" , "52.0" , "0.0" , "0.0" , "25.0" , "4.37" , "1.40" , "-1.00" , "232.00" ,
 "Triax-AA-UP2" , "CoRezyn 63-AX-051" , "Knytex CDB200 (759 gsm)" , "48.0" , "52.0" , "0.0" , "0.0" , "25.0" , "4.37" , "0.44" , "-1.00" , "236152.00" ,
 "Triax-AA-UP2" , "CoRezyn 63-AX-051" , "Knytex CDB200 (759 gsm)" , "48.0" , "52.0" , "0.0" , "0.0" , "25.0" , "4.37" , "-0.11" , "10.00" , "240000.00" ,
 "Triax-AA-UP2" , "CoRezyn 63-AX-051" , "Knytex CDB200 (759 gsm)" , "48.0" , "52.0" , "0.0" , "0.0" , "25.0" , "4.37" , "0.86" , "-1.00" , "2493.00" ,
 "Triax-AA-UP2" , "CoRezyn 63-AX-051" , "Knytex CDB200 (759 gsm)" , "48.0" , "52.0" , "0.0" , "0.0" , "25.0" , "4.37" , "0.62" , "0.10" , "252137.00" ,
 "Triax-AA-UP2" , "CoRezyn 63-AX-051" , "Knytex CDB200 (759 gsm)" , "48.0" , "52.0" , "0.0" , "0.0" , "25.0" , "4.37" , "0.58" , "-1.00" , "25488.00" ,
 "Triax-AA-UP2" , "CoRezyn 63-AX-051" , "Knytex CDB200 (759 gsm)" , "48.0" , "52.0" , "0.0" , "0.0" , "25.0" , "4.37" , "0.57" , "0.10" , "289500.00" ,
 "Triax-AA-UP2" , "CoRezyn 63-AX-051" , "Knytex CDB200 (759 gsm)" , "48.0" , "52.0" , "0.0" , "0.0" , "25.0" , "4.37" , "1.27" , "-1.00" , "296.00" ,
 "Triax-AA-UP2" , "CoRezyn 63-AX-051" , "Knytex CDB200 (759 gsm)" , "48.0" , "52.0" , "0.0" , "0.0" , "25.0" , "4.37" , "-0.09" , "10.00" , "3477199.00" ,
 "Triax-AA-UP2" , "CoRezyn 63-AX-051" , "Knytex CDB200 (759 gsm)" , "48.0" , "52.0" , "0.0" , "0.0" , "25.0" , "4.37" , "0.56" , "-1.00" , "34956.00" ,
 "Triax-AA-UP2" , "CoRezyn 63-AX-051" , "Knytex CDB200 (759 gsm)" , "48.0" , "52.0" , "0.0" , "0.0" , "25.0" , "4.37" , "0.64" , "0.10" , "352093.00" ,
 "Triax-AA-UP2" , "CoRezyn 63-AX-051" , "Knytex CDB200 (759 gsm)" , "48.0" , "52.0" , "0.0" , "0.0" , "25.0" , "4.37" , "0.63" , "0.10" , "366798.00" ,
 "Triax-AA-UP2" , "CoRezyn 63-AX-051" , "Knytex CDB200 (759 gsm)" , "48.0" , "52.0" , "0.0" , "0.0" , "25.0" , "4.37" , "1.08" , "-1.00" , "376.00" ,
 "Triax-AA-UP2" , "CoRezyn 63-AX-051" , "Knytex CDB200 (759 gsm)" , "48.0" , "52.0" , "0.0" , "0.0" , "25.0" , "4.37" , "-0.16" , "10.00" , "380.00" ,
 "Triax-AA-UP2" , "CoRezyn 63-AX-051" , "Knytex CDB200 (759 gsm)" , "48.0" , "52.0" , "0.0" , "0.0" , "25.0" , "4.37" , "1.01" , "-1.00" , "438.00" ,
 "Triax-AA-UP2" , "CoRezyn 63-AX-051" , "Knytex CDB200 (759 gsm)" , "48.0" , "52.0" , "0.0" , "0.0" , "25.0" , "4.37" , "0.45" , "-1.00" , "456549.00" ,
 "Triax-AA-UP2" , "CoRezyn 63-AX-051" , "Knytex CDB200 (759 gsm)" , "48.0" , "52.0" , "0.0" , "0.0" , "25.0" , "4.37" , "-0.16" , "10.00" , "462.00" ,
 "Triax-AA-UP2" , "CoRezyn 63-AX-051" , "Knytex CDB200 (759 gsm)" , "48.0" , "52.0" , "0.0" , "0.0" , "25.0" , "4.37" , "-0.07" , "10.00" , "4658000.00" ,
 "Triax-AA-UP2" , "CoRezyn 63-AX-051" , "Knytex CDB200 (759 gsm)" , "48.0" , "52.0" , "0.0" , "0.0" , "25.0" , "4.37" , "-0.09" , "10.00" , "5000000.00" ,
 "Triax-AA-UP2" , "CoRezyn 63-AX-051" , "Knytex CDB200 (759 gsm)" , "48.0" , "52.0" , "0.0" , "0.0" , "25.0" , "4.37" , "1.07" , "-1.00" , "509.00" ,
 "Triax-AA-UP2" , "CoRezyn 63-AX-051" , "Knytex CDB200 (759 gsm)" , "48.0" , "52.0" , "0.0" , "0.0" , "25.0" , "4.37" , "-0.16" , "10.00" , "547.00" ,
 "Triax-AA-UP2" , "CoRezyn 63-AX-051" , "Knytex CDB200 (759 gsm)" , "48.0" , "52.0" , "0.0" , "0.0" , "25.0" , "4.37" , "0.90" , "0.10" , "55485.00" ,
 "Triax-AA-UP2" , "CoRezyn 63-AX-051" , "Knytex CDB200 (759 gsm)" , "48.0" , "52.0" , "0.0" , "0.0" , "25.0" , "4.37" , "-0.11" , "10.00" , "59130.00" ,
 "Triax-AA-UP2" , "CoRezyn 63-AX-051" , "Knytex CDB200 (759 gsm)" , "48.0" , "52.0" , "0.0" , "0.0" , "25.0" , "4.37" , "-0.12" , "10.00" , "5973.00" ,
 "Triax-AA-UP2" , "CoRezyn 63-AX-051" , "Knytex CDB200 (759 gsm)" , "48.0" , "52.0" , "0.0" , "0.0" , "25.0" , "4.37" , "-0.13" , "10.00" , "64783.00" ,
 "Triax-AA-UP2" , "CoRezyn 63-AX-051" , "Knytex CDB200 (759 gsm)" , "48.0" , "52.0" , "0.0" , "0.0" , "25.0" , "4.37" , "0.86" , "0.10" , "65926.00" ,
 "Triax-AA-UP2" , "CoRezyn 63-AX-051" , "Knytex CDB200 (759 gsm)" , "48.0" , "52.0" , "0.0" , "0.0" , "25.0" , "4.37" , "-0.14" , "10.00" , "75000.00" ,
 "Triax-AA-UP2" , "CoRezyn 63-AX-051" , "Knytex CDB200 (759 gsm)" , "48.0" , "52.0" , "0.0" , "0.0" , "25.0" , "4.37" , "0.82" , "0.10" , "81207.00" ,
 "Triax-AA-UP2" , "CoRezyn 63-AX-051" , "Knytex CDB200 (759 gsm)" , "48.0" , "52.0" , "0.0" , "0.0" , "25.0" , "4.37" , "-0.14" , "10.00" , "8700.00" ,
 "Triax-AA-UP2" , "CoRezyn 63-AX-051" , "Knytex CDB200 (759 gsm)" , "48.0" , "52.0" , "0.0" , "0.0" , "25.0" , "4.37" , "-0.12" , "10.00" , "9419.00" ,
 "Triax-AA-UP2" , "CoRezyn 63-AX-051" , "Knytex CDB200 (759 gsm)" , "48.0" , "52.0" , "0.0" , "0.0" , "50.0" , "4.37" , "-0.06" , "10.00" , "10000.00" ,
 "Triax-AA-UP2" , "CoRezyn 63-AX-051" , "Knytex CDB200 (759 gsm)" , "48.0" , "52.0" , "0.0" , "0.0" , "50.0" , "4.37" , "0.41" , "0.10" , "100806.00" ,
 "Triax-AA-UP2" , "CoRezyn 63-AX-051" , "Knytex CDB200 (759 gsm)" , "48.0" , "52.0" , "0.0" , "0.0" , "50.0" , "4.37" , "0.34" , "-1.00" , "11756.00" ,
 "Triax-AA-UP2" , "CoRezyn 63-AX-051" , "Knytex CDB200 (759 gsm)" , "48.0" , "52.0" , "0.0" , "0.0" , "50.0" , "4.37" , "0.83" , "0.10" , "1200.00" ,
 "Triax-AA-UP2" , "CoRezyn 63-AX-051" , "Knytex CDB200 (759 gsm)" , "48.0" , "52.0" , "0.0" , "0.0" , "50.0" , "4.37" , "-0.05" , "10.00" , "1400699.00" ,
 "Triax-AA-UP2" , "CoRezyn 63-AX-051" , "Knytex CDB200 (759 gsm)" , "48.0" , "52.0" , "0.0" , "0.0" , "50.0" , "4.37" , "0.44" , "0.10" , "152641.00" ,
 "Triax-AA-UP2" , "CoRezyn 63-AX-051" , "Knytex CDB200 (759 gsm)" , "48.0" , "52.0" , "0.0" , "0.0" , "50.0" , "4.37" , "0.48" , "0.10" , "154275.00" ,
 "Triax-AA-UP2" , "CoRezyn 63-AX-051" , "Knytex CDB200 (759 gsm)" , "48.0" , "52.0" , "0.0" , "0.0" , "50.0" , "4.37" , "0.71" , "-1.00" , "160.00" ,
 "Triax-AA-UP2" , "CoRezyn 63-AX-051" , "Knytex CDB200 (759 gsm)" , "48.0" , "52.0" , "0.0" , "0.0" , "50.0" , "4.37" , "0.49" , "0.10" , "168606.00" ,
 "Triax-AA-UP2" , "CoRezyn 63-AX-051" , "Knytex CDB200 (759 gsm)" , "48.0" , "52.0" , "0.0" , "0.0" , "50.0" , "4.37" , "0.55" , "-1.00" , "176.00" ,
 "Triax-AA-UP2" , "CoRezyn 63-AX-051" , "Knytex CDB200 (759 gsm)" , "48.0" , "52.0" , "0.0" , "0.0" , "50.0" , "4.37" , "1.43" , "0.10" , "187.00" ,
 "Triax-AA-UP2" , "CoRezyn 63-AX-051" , "Knytex CDB200 (759 gsm)" , "48.0" , "52.0" , "0.0" , "0.0" , "50.0" , "4.37" , "0.64" , "0.10" , "19409.00" ,
 "Triax-AA-UP2" , "CoRezyn 63-AX-051" , "Knytex CDB200 (759 gsm)" , "48.0" , "52.0" , "0.0" , "0.0" , "50.0" , "4.37" , "0.86" , "0.10" , "2030.00" ,
 "Triax-AA-UP2" , "CoRezyn 63-AX-051" , "Knytex CDB200 (759 gsm)" , "48.0" , "52.0" , "0.0" , "0.0" , "50.0" , "4.37" , "0.91" , "0.10" , "2163.00" ,
 "Triax-AA-UP2" , "CoRezyn 63-AX-051" , "Knytex CDB200 (759 gsm)" , "48.0" , "52.0" , "0.0" , "0.0" , "50.0" , "4.37" , "0.58" , "-1.00" , "218.00" ,
 "Triax-AA-UP2" , "CoRezyn 63-AX-051" , "Knytex CDB200 (759 gsm)" , "48.0" , "52.0" , "0.0" , "0.0" , "50.0" , "4.37" , "1.15" , "0.10" , "237.00" ,
 "Triax-AA-UP2" , "CoRezyn 63-AX-051" , "Knytex CDB200 (759 gsm)" , "48.0" , "52.0" , "0.0" , "0.0" , "50.0" , "4.37" , "0.66" , "0.10" , "24375.00" ,
 "Triax-AA-UP2" , "CoRezyn 63-AX-051" , "Knytex CDB200 (759 gsm)" , "48.0" , "52.0" , "0.0" , "0.0" , "50.0" , "4.37" , "1.11" , "0.10" , "270.00" ,
 "Triax-AA-UP2" , "CoRezyn 63-AX-051" , "Knytex CDB200 (759 gsm)" , "48.0" , "52.0" , "0.0" , "0.0" , "50.0" , "4.37" , "0.76" , "0.10" , "2700.00" ,
 "Triax-AA-UP2" , "CoRezyn 63-AX-051" , "Knytex CDB200 (759 gsm)" , "48.0" , "52.0" , "0.0" , "0.0" , "50.0" , "4.37" , "0.72" , "0.10" , "2757.00" ,
 "Triax-AA-UP2" , "CoRezyn 63-AX-051" , "Knytex CDB200 (759 gsm)" , "48.0" , "52.0" , "0.0" , "0.0" , "50.0" , "4.37" , "0.45" , "0.10" , "276248.00" ,
 "Triax-AA-UP2" , "CoRezyn 63-AX-051" , "Knytex CDB200 (759 gsm)" , "48.0" , "52.0" , "0.0" , "0.0" , "50.0" , "4.37" , "1.14" , "0.10" , "280.00" ,
 "Triax-AA-UP2" , "CoRezyn 63-AX-051" , "Knytex CDB200 (759 gsm)" , "48.0" , "52.0" , "0.0" , "0.0" , "50.0" , "4.37" , "1.18" , "0.10" , "328.00" ,
 "Triax-AA-UP2" , "CoRezyn 63-AX-051" , "Knytex CDB200 (759 gsm)" , "48.0" , "52.0" , "0.0" , "0.0" , "50.0" , "4.37" , "0.28" , "-1.00" , "33341.00" ,
 "Triax-AA-UP2" , "CoRezyn 63-AX-051" , "Knytex CDB200 (759 gsm)" , "48.0" , "52.0" , "0.0" , "0.0" , "50.0" , "4.37" , "0.29" , "-1.00" , "33347.00" ,
 "Triax-AA-UP2" , "CoRezyn 63-AX-051" , "Knytex CDB200 (759 gsm)" , "48.0" , "52.0" , "0.0" , "0.0" , "50.0" , "4.37" , "0.49" , "0.10" , "34500.00" ,
 "Triax-AA-UP2" , "CoRezyn 63-AX-051" , "Knytex CDB200 (759 gsm)" , "48.0" , "52.0" , "0.0" , "0.0" , "50.0" , "4.37" , "0.46" , "0.10" , "355500.00" ,
 "Triax-AA-UP2" , "CoRezyn 63-AX-051" , "Knytex CDB200 (759 gsm)" , "48.0" , "52.0" , "0.0" , "0.0" , "50.0" , "4.37" , "1.36" , "0.10" , "392.00" ,
 "Triax-AA-UP2" , "CoRezyn 63-AX-051" , "Knytex CDB200 (759 gsm)" , "48.0" , "52.0" , "0.0" , "0.0" , "50.0" , "4.37" , "0.37" , "0.10" , "395450.00" ,
 "Triax-AA-UP2" , "CoRezyn 63-AX-051" , "Knytex CDB200 (759 gsm)" , "48.0" , "52.0" , "0.0" , "0.0" , "50.0" , "4.37" , "-0.05" , "10.00" , "39859.00" ,
 "Triax-AA-UP2" , "CoRezyn 63-AX-051" , "Knytex CDB200 (759 gsm)" , "48.0" , "52.0" , "0.0" , "0.0" , "50.0" , "4.37" , "0.75" , "0.10" , "4000.00" ,
 "Triax-AA-UP2" , "CoRezyn 63-AX-051" , "Knytex CDB200 (759 gsm)" , "48.0" , "52.0" , "0.0" , "0.0" , "50.0" , "4.37" , "0.48" , "0.10" , "42000.00" ,
 "Triax-AA-UP2" , "CoRezyn 63-AX-051" , "Knytex CDB200 (759 gsm)" , "48.0" , "52.0" , "0.0" , "0.0" , "50.0" , "4.37" , "-0.07" , "10.00" , "446.00" ,
 "Triax-AA-UP2" , "CoRezyn 63-AX-051" , "Knytex CDB200 (759 gsm)" , "48.0" , "52.0" , "0.0" , "0.0" , "50.0" , "4.37" , "-0.05" , "10.00" , "45064.00" ,
 "Triax-AA-UP2" , "CoRezyn 63-AX-051" , "Knytex CDB200 (759 gsm)" , "48.0" , "52.0" , "0.0" , "0.0" , "50.0" , "4.37" , "-0.05" , "10.00" , "45833.00" ,
 "Triax-AA-UP2" , "CoRezyn 63-AX-051" , "Knytex CDB200 (759 gsm)" , "48.0" , "52.0" , "0.0" , "0.0" , "50.0" , "4.37" , "0.75" , "0.10" , "4620.00" ,
 "Triax-AA-UP2" , "CoRezyn 63-AX-051" , "Knytex CDB200 (759 gsm)" , "48.0" , "52.0" , "0.0" , "0.0" , "50.0" , "4.37" , "-0.10" , "10.00" , "483.00" ,
 "Triax-AA-UP2" , "CoRezyn 63-AX-051" , "Knytex CDB200 (759 gsm)" , "48.0" , "52.0" , "0.0" , "0.0" , "50.0" , "4.37" , "0.86" , "0.10" , "5032.00" ,
 "Triax-AA-UP2" , "CoRezyn 63-AX-051" , "Knytex CDB200 (759 gsm)" , "48.0" , "52.0" , "0.0" , "0.0" , "50.0" , "4.37" , "-0.07" , "10.00" , "508.00" ,
 "Triax-AA-UP2" , "CoRezyn 63-AX-051" , "Knytex CDB200 (759 gsm)" , "48.0" , "52.0" , "0.0" , "0.0" , "50.0" , "4.37" , "-0.06" , "10.00" , "5439.00" ,
 "Triax-AA-UP2" , "CoRezyn 63-AX-051" , "Knytex CDB200 (759 gsm)" , "48.0" , "52.0" , "0.0" , "0.0" , "50.0" , "4.37" , "0.32" , "-1.00" , "56945.00" ,
 "Triax-AA-UP2" , "CoRezyn 63-AX-051" , "Knytex CDB200 (759 gsm)" , "48.0" , "52.0" , "0.0" , "0.0" , "50.0" , "4.37" , "0.62" , "0.10" , "61628.00" ,
 "Triax-AA-UP2" , "CoRezyn 63-AX-051" , "Knytex CDB200 (759 gsm)" , "48.0" , "52.0" , "0.0" , "0.0" , "50.0" , "4.37" , "0.66" , "0.10" , "7294.00" ,
 "Triax-AA-UP2" , "CoRezyn 63-AX-051" , "Knytex CDB200 (759 gsm)" , "48.0" , "52.0" , "0.0" , "0.0" , "50.0" , "4.37" , "-0.06" , "10.00" , "7345.00" ,
 "Triax-AA-UP2" , "CoRezyn 63-AX-051" , "Knytex CDB200 (759 gsm)" , "48.0" , "52.0" , "0.0" , "0.0" , "50.0" , "4.37" , "0.68" , "0.10" , "7527.00" ,
 "Triax-AA-UP2" , "CoRezyn 63-AX-051" , "Knytex CDB200 (759 gsm)" , "48.0" , "52.0" , "0.0" , "0.0" , "50.0" , "4.37" , "0.51" , "-1.00" , "753.00" ,
 "Triax-AA-UP2" , "CoRezyn 63-AX-051" , "Knytex CDB200 (759 gsm)" , "48.0" , "52.0" , "0.0" , "0.0" , "50.0" , "4.37" , "-0.05" , "10.00" , "820290.00" ,
 "Triax-AA-UP2" , "CoRezyn 63-AX-051" , "Knytex CDB200 (759 gsm)" , "48.0" , "52.0" , "0.0" , "0.0" , "50.0" , "4.37" , "0.37" , "-1.00" , "8262.00" ,
 "Triax-AA-UP2" , "CoRezyn 63-AX-051" , "Knytex CDB200 (759 gsm)" , "48.0" , "52.0" , "0.0" , "0.0" , "50.0" , "4.37" , "-0.07" , "10.00" , "8338.00" ,
 "Triax-AA-UP2" , "CoRezyn 63-AX-051" , "Knytex CDB200 (759 gsm)" , "48.0" , "52.0" , "0.0" , "0.0" , "50.0" , "4.37" , "0.39" , "-1.00" , "8513.00" ,
 "Triax-AA-UP2" , "CoRezyn 63-AX-051" , "Knytex CDB200 (759 gsm)" , "48.0" , "52.0" , "0.0" , "0.0" , "50.0" , "4.37" , "0.49" , "-1.00" , "860.00" ,
 "Triax-AA-UP2" , "CoRezyn 63-AX-051" , "Knytex CDB200 (759 gsm)" , "48.0" , "52.0" , "0.0" , "0.0" , "50.0" , "4.37" , "0.50" , "-1.00" , "891.00" ,
 "Triax-AA-UP2" , "CoRezyn 63-AX-051" , "Knytex CDB200 (759 gsm)" , "48.0" , "52.0" , "0.0" , "0.0" , "50.0" , "4.37" , "0.63" , "0.10" , "9650.00" ,
 "Triax-AA-UP2" , "CoRezyn 63-AX-051" , "Knytex CDB200 (759 gsm)" , "48.0" , "52.0" , "0.0" , "0.0" , "50.0" , "4.37" , "0.40" , "0.10" , "97692.00" ,
 "Triax-AA3-UP2" , "CoRezyn 63-AX-051" , "Knytex CDB200 (759 gsm)" , "48.0" , "52.0" , "0.0" , "0.0" , "25.0" , "3.45" , "0.57" , "0.10" , "17683.00" ,
 "Triax-AA3-UP2" , "CoRezyn 63-AX-051" , "Knytex CDB200 (759 gsm)" , "48.0" , "52.0" , "0.0" , "0.0" , "25.0" , "3.45" , "0.81" , "0.10" , "23753.00" ,
 "Triax-AA3-UP2" , "CoRezyn 63-AX-051" , "Knytex CDB200 (759 gsm)" , "48.0" , "52.0" , "0.0" , "0.0" , "25.0" , "3.45" , "0.81" , "0.10" , "25183.00" ,
 "Triax-AA3-UP2" , "CoRezyn 63-AX-051" , "Knytex CDB200 (759 gsm)" , "48.0" , "52.0" , "0.0" , "0.0" , "25.0" , "3.45" , "1.06" , "0.10" , "2986.00" ,
 "Triax-AA3-UP2" , "CoRezyn 63-AX-051" , "Knytex CDB200 (759 gsm)" , "48.0" , "52.0" , "0.0" , "0.0" , "25.0" , "3.45" , "0.91" , "0.10" , "3572.00" ,
 "Triax-AA3-UP2" , "CoRezyn 63-AX-051" , "Knytex CDB200 (759 gsm)" , "48.0" , "52.0" , "0.0" , "0.0" , "25.0" , "3.45" , "0.94" , "0.10" , "4447.00" ,
 "Triax-AA3-UP2" , "CoRezyn 63-AX-051" , "Knytex CDB200 (759 gsm)" , "48.0" , "52.0" , "0.0" , "0.0" , "25.0" , "3.45" , "1.39" , "0.10" , "493.00" ,
 "Triax-AA3-UP2" , "CoRezyn 63-AX-051" , "Knytex CDB200 (759 gsm)" , "48.0" , "52.0" , "0.0" , "0.0" , "25.0" , "3.45" , "1.26" , "0.10" , "626.00" ,
 "Triax-AA3-UP2" , "CoRezyn 63-AX-051" , "Knytex CDB200 (759 gsm)" , "48.0" , "52.0" , "0.0" , "0.0" , "25.0" , "3.45" , "1.23" , "0.10" , "812.00" ,
 "Triax-AA3-UP2" , "CoRezyn 63-AX-051" , "Knytex CDB200 (759 gsm)" , "48.0" , "52.0" , "0.0" , "0.0" , "25.0" , "3.45" , "0.44" , "0.10" , "900000.00" ,
 "Triax-AA4-UP2" , "CoRezyn 63-AX-051" , "BTI TV3400 triax (1150 gsm)" , "48.0" , "52.0" , "0.0" , "0.0" , "25.0" , "5.12" , "1.36" , "0.10" , "1203.00" ,
 "Triax-AA4-UP2" , "CoRezyn 63-AX-051" , "BTI TV3400 triax (1150 gsm)" , "48.0" , "52.0" , "0.0" , "0.0" , "25.0" , "5.12" , "1.26" , "0.10" , "15966.00" ,
 "Triax-AA4-UP2" , "CoRezyn 63-AX-051" , "BTI TV3400 triax (1150 gsm)" , "48.0" , "52.0" , "0.0" , "0.0" , "25.0" , "5.12" , "0.90" , "0.10" , "179566.00" ,
 "Triax-AA4-UP2" , "CoRezyn 63-AX-051" , "BTI TV3400 triax (1150 gsm)" , "48.0" , "52.0" , "0.0" , "0.0" , "25.0" , "5.12" , "1.15" , "0.10" , "19180.00" ,
 "Triax-AA4-UP2" , "CoRezyn 63-AX-051" , "BTI TV3400 triax (1150 gsm)" , "48.0" , "52.0" , "0.0" , "0.0" , "25.0" , "5.12" , "1.08" , "0.10" , "24288.00" ,
 "Triax-AA4-UP2" , "CoRezyn 63-AX-051" , "BTI TV3400 triax (1150 gsm)" , "48.0" , "52.0" , "0.0" , "0.0" , "25.0" , "5.12" , "1.42" , "0.10" , "2752.00" ,
