Repository: NCOR-US/WindTurbineProject

# WindTurbineProject
The Wind Turbine Material Analysis Project was a project (Spring 2018) funded by DMDII to extend the product life cycle ontologies developed under CHAMP to answer a particular use case, allowing a materials engineer to select optimal materials based on key performance parameters. Open-source data from the wind turbine blade materials dataset at Sandia National Lab at Montana State University was used to generate RDF for the analysis. This repository contains the deliverables for this project, including the application ontology, RDF files, the final report, SPARQL queries written along with their returns, along with a final set of presentation slides.

File: src/SPARQL Queries/SPARQL_QueryResults_02.csv (part 5 of 6)
 "MD-45D155V-VE" , "Derakane 411C-50" , "Knytex D155 (527 gsm)" , "0.0" , "0.0" , "0.0" , "100.0" , "25.0" , "3.00" , "0.84" , "4581.00" ,
 "MD-45D155V-VE" , "Derakane 411C-50" , "Knytex D155 (527 gsm)" , "0.0" , "0.0" , "0.0" , "100.0" , "25.0" , "3.00" , "0.61" , "51501.00" ,
 "MD-45D155V-VE" , "Derakane 411C-50" , "Knytex D155 (527 gsm)" , "0.0" , "0.0" , "0.0" , "100.0" , "25.0" , "3.00" , "0.60" , "62968.00" ,
 "MD-45D155V-VE" , "Derakane 411C-50" , "Knytex D155 (527 gsm)" , "0.0" , "0.0" , "0.0" , "100.0" , "25.0" , "3.00" , "0.86" , "7247.00" ,
 "Triax-N" , "Unspecified" , "Triax" , "50.0" , "50.0" , "0.0" , "0.0" , "25.0" , "3.23" , "2.74" , "27.00" ,
 "Triax-N" , "Unspecified" , "Triax" , "50.0" , "50.0" , "0.0" , "0.0" , "25.0" , "3.23" , "1.05" , "4871.00" ,
 "Triax-N" , "Unspecified" , "Triax" , "50.0" , "50.0" , "0.0" , "0.0" , "25.0" , "3.23" , "1.08" , "5684.00" ,
 "Triax-N" , "Unspecified" , "Triax" , "50.0" , "50.0" , "0.0" , "0.0" , "25.0" , "3.23" , "1.63" , "626.00" ,
 "Triax-N" , "Unspecified" , "Triax" , "50.0" , "50.0" , "0.0" , "0.0" , "25.0" , "3.23" , "1.70" , "811.00" ,
 "Triax-N" , "Unspecified" , "Triax" , "50.0" , "50.0" , "0.0" , "0.0" , "50.0" , "3.23" , "0.36" , "105505.00" ,
 "Triax-N" , "Unspecified" , "Triax" , "50.0" , "50.0" , "0.0" , "0.0" , "50.0" , "3.23" , "-0.06" , "1098374.00" ,
 "Triax-N" , "Unspecified" , "Triax" , "50.0" , "50.0" , "0.0" , "0.0" , "50.0" , "3.23" , "0.29" , "1189053.00" ,
 "Triax-N" , "Unspecified" , "Triax" , "50.0" , "50.0" , "0.0" , "0.0" , "50.0" , "3.23" , "0.29" , "1282726.00" ,
 "Triax-N" , "Unspecified" , "Triax" , "50.0" , "50.0" , "0.0" , "0.0" , "50.0" , "3.23" , "0.56" , "13337.00" ,
 "Triax-N" , "Unspecified" , "Triax" , "50.0" , "50.0" , "0.0" , "0.0" , "50.0" , "3.23" , "0.42" , "1336695.00" ,
 "Triax-N" , "Unspecified" , "Triax" , "50.0" , "50.0" , "0.0" , "0.0" , "50.0" , "3.23" , "1.82" , "150.00" ,
 "Triax-N" , "Unspecified" , "Triax" , "50.0" , "50.0" , "0.0" , "0.0" , "50.0" , "3.23" , "0.39" , "1648137.00" ,
 "Triax-N" , "Unspecified" , "Triax" , "50.0" , "50.0" , "0.0" , "0.0" , "50.0" , "3.23" , "0.54" , "165980.00" ,
 "Triax-N" , "Unspecified" , "Triax" , "50.0" , "50.0" , "0.0" , "0.0" , "50.0" , "3.23" , "0.56" , "231826.00" ,
 "Triax-N" , "Unspecified" , "Triax" , "50.0" , "50.0" , "0.0" , "0.0" , "50.0" , "3.23" , "0.38" , "240528.00" ,
 "Triax-N" , "Unspecified" , "Triax" , "50.0" , "50.0" , "0.0" , "0.0" , "50.0" , "3.23" , "0.73" , "25371.00" ,
 "Triax-N" , "Unspecified" , "Triax" , "50.0" , "50.0" , "0.0" , "0.0" , "50.0" , "3.23" , "-0.04" , "25738868.00" ,
 "Triax-N" , "Unspecified" , "Triax" , "50.0" , "50.0" , "0.0" , "0.0" , "50.0" , "3.23" , "0.71" , "25781.00" ,
 "Triax-N" , "Unspecified" , "Triax" , "50.0" , "50.0" , "0.0" , "0.0" , "50.0" , "3.23" , "-0.04" , "26707000.00" ,
 "Triax-N" , "Unspecified" , "Triax" , "50.0" , "50.0" , "0.0" , "0.0" , "50.0" , "3.23" , "-0.07" , "292181.00" ,
 "Triax-N" , "Unspecified" , "Triax" , "50.0" , "50.0" , "0.0" , "0.0" , "50.0" , "3.23" , "0.72" , "29230.00" ,
 "Triax-N" , "Unspecified" , "Triax" , "50.0" , "50.0" , "0.0" , "0.0" , "50.0" , "3.23" , "-0.07" , "32227.00" ,
 "Triax-N" , "Unspecified" , "Triax" , "50.0" , "50.0" , "0.0" , "0.0" , "50.0" , "3.23" , "-0.06" , "367505.00" ,
 "Triax-N" , "Unspecified" , "Triax" , "50.0" , "50.0" , "0.0" , "0.0" , "50.0" , "3.23" , "0.69" , "37597.00" ,
 "Triax-N" , "Unspecified" , "Triax" , "50.0" , "50.0" , "0.0" , "0.0" , "50.0" , "3.23" , "0.35" , "4005593.00" ,
 "Triax-N" , "Unspecified" , "Triax" , "50.0" , "50.0" , "0.0" , "0.0" , "50.0" , "3.23" , "0.61" , "5570.00" ,
 "Triax-N" , "Unspecified" , "Triax" , "50.0" , "50.0" , "0.0" , "0.0" , "50.0" , "3.23" , "0.34" , "7825000.00" ,
 "Triax-R" , "Unspecified" , "DN105" , "53.0" , "47.0" , "0.0" , "0.0" , "50.0" , "3.56" , "2.52" , "60.00" ,
 "Triax-R" , "Unspecified" , "DN105" , "53.0" , "47.0" , "0.0" , "0.0" , "50.0" , "3.56" , "1.31" , "6035.00" ,
 "Triax-R" , "Unspecified" , "DN105" , "53.0" , "47.0" , "0.0" , "0.0" , "50.0" , "3.56" , "1.31" , "6967.00" ,
 "Triax-R" , "Unspecified" , "DN105" , "53.0" , "47.0" , "0.0" , "0.0" , "50.0" , "3.56" , "0.82" , "7842000.00" ,
 "Triax-R" , "Unspecified" , "DN105" , "53.0" , "47.0" , "0.0" , "0.0" , "50.0" , "3.56" , "0.93" , "8170168.00" ,
 "Triax-R" , "Unspecified" , "DN105" , "53.0" , "47.0" , "0.0" , "0.0" , "50.0" , "3.56" , "0.90" , "820153.00" ,
 "Triax-R" , "Unspecified" , "DN105" , "53.0" , "47.0" , "0.0" , "0.0" , "50.0" , "3.56" , "2.13" , "925.00" ,
 "Triax-R" , "Unspecified" , "DN105" , "53.0" , "47.0" , "0.0" , "0.0" , "50.0" , "3.56" , "1.00" , "972000.00" ,
 "Triax-W" , "CoRezyn 63-AX-051" , "CDB220 Triax" , "53.0" , "47.0" , "0.0" , "0.0" , "50.0" , "3.43" , "0.91" , "25839.00" ,
 "Triax-W" , "CoRezyn 63-AX-051" , "CDB220 Triax" , "53.0" , "47.0" , "0.0" , "0.0" , "50.0" , "3.43" , "0.90" , "30040.00" ,
 "UNI-(0)2-UP2" , "CoRezyn 63-AX-051" , "Knytex D155 (527 gsm)" , "100.0" , "0.0" , "0.0" , "0.0" , "6.0" , "0.80" , "0.44" , "100000000.00" ,
 "UNI-(0)2-UP2" , "CoRezyn 63-AX-051" , "Knytex D155 (527 gsm)" , "100.0" , "0.0" , "0.0" , "0.0" , "6.0" , "0.80" , "-0.63" , "100081219.00" ,
 "UNI-(0)2-UP2" , "CoRezyn 63-AX-051" , "Knytex D155 (527 gsm)" , "100.0" , "0.0" , "0.0" , "0.0" , "6.0" , "0.80" , "1.02" , "100686430.00" ,
 "UNI-(0)2-UP2" , "CoRezyn 63-AX-051" , "Knytex D155 (527 gsm)" , "100.0" , "0.0" , "0.0" , "0.0" , "6.0" , "0.80" , "-0.08" , "10106247.00" ,
 "UNI-(0)2-UP2" , "CoRezyn 63-AX-051" , "Knytex D155 (527 gsm)" , "100.0" , "0.0" , "0.0" , "0.0" , "6.0" , "0.80" , "-0.06" , "10188794.00" ,
 "UNI-(0)2-UP2" , "CoRezyn 63-AX-051" , "Knytex D155 (527 gsm)" , "100.0" , "0.0" , "0.0" , "0.0" , "6.0" , "0.80" , "-0.11" , "10192.00" ,
 "UNI-(0)2-UP2" , "CoRezyn 63-AX-051" , "Knytex D155 (527 gsm)" , "100.0" , "0.0" , "0.0" , "0.0" , "6.0" , "0.80" , "-0.08" , "103112335.00" ,
 "UNI-(0)2-UP2" , "CoRezyn 63-AX-051" , "Knytex D155 (527 gsm)" , "100.0" , "0.0" , "0.0" , "0.0" , "6.0" , "0.80" , "-0.08" , "103573682.00" ,
 "UNI-(0)2-UP2" , "CoRezyn 63-AX-051" , "Knytex D155 (527 gsm)" , "100.0" , "0.0" , "0.0" , "0.0" , "6.0" , "0.80" , "0.44" , "10382631.00" ,
 "UNI-(0)2-UP2" , "CoRezyn 63-AX-051" , "Knytex D155 (527 gsm)" , "100.0" , "0.0" , "0.0" , "0.0" , "6.0" , "0.80" , "-0.68" , "103970.00" ,
 "UNI-(0)2-UP2" , "CoRezyn 63-AX-051" , "Knytex D155 (527 gsm)" , "100.0" , "0.0" , "0.0" , "0.0" , "6.0" , "0.80" , "-0.59" , "107413026.00" ,
 "UNI-(0)2-UP2" , "CoRezyn 63-AX-051" , "Knytex D155 (527 gsm)" , "100.0" , "0.0" , "0.0" , "0.0" , "6.0" , "0.80" , "-0.12" , "10886.00" ,
 "UNI-(0)2-UP2" , "CoRezyn 63-AX-051" , "Knytex D155 (527 gsm)" , "100.0" , "0.0" , "0.0" , "0.0" , "6.0" , "0.80" , "1.36" , "1095381.00" ,
 "UNI-(0)2-UP2" , "CoRezyn 63-AX-051" , "Knytex D155 (527 gsm)" , "100.0" , "0.0" , "0.0" , "0.0" , "6.0" , "0.80" , "0.67" , "110539817.00" ,
 "UNI-(0)2-UP2" , "CoRezyn 63-AX-051" , "Knytex D155 (527 gsm)" , "100.0" , "0.0" , "0.0" , "0.0" , "6.0" , "0.80" , "0.55" , "11113718.00" ,
 "UNI-(0)2-UP2" , "CoRezyn 63-AX-051" , "Knytex D155 (527 gsm)" , "100.0" , "0.0" , "0.0" , "0.0" , "6.0" , "0.80" , "1.60" , "11276771.00" ,
 "UNI-(0)2-UP2" , "CoRezyn 63-AX-051" , "Knytex D155 (527 gsm)" , "100.0" , "0.0" , "0.0" , "0.0" , "6.0" , "0.80" , "-0.68" , "11347.00" ,
 "UNI-(0)2-UP2" , "CoRezyn 63-AX-051" , "Knytex D155 (527 gsm)" , "100.0" , "0.0" , "0.0" , "0.0" , "6.0" , "0.80" , "1.19" , "11927857.00" ,
 "UNI-(0)2-UP2" , "CoRezyn 63-AX-051" , "Knytex D155 (527 gsm)" , "100.0" , "0.0" , "0.0" , "0.0" , "6.0" , "0.80" , "-0.78" , "12319.00" ,
 "UNI-(0)2-UP2" , "CoRezyn 63-AX-051" , "Knytex D155 (527 gsm)" , "100.0" , "0.0" , "0.0" , "0.0" , "6.0" , "0.80" , "0.66" , "124950.00" ,
 "UNI-(0)2-UP2" , "CoRezyn 63-AX-051" , "Knytex D155 (527 gsm)" , "100.0" , "0.0" , "0.0" , "0.0" , "6.0" , "0.80" , "0.66" , "1260397.00" ,
 "UNI-(0)2-UP2" , "CoRezyn 63-AX-051" , "Knytex D155 (527 gsm)" , "100.0" , "0.0" , "0.0" , "0.0" , "6.0" , "0.80" , "-0.08" , "12635375.00" ,
 "UNI-(0)2-UP2" , "CoRezyn 63-AX-051" , "Knytex D155 (527 gsm)" , "100.0" , "0.0" , "0.0" , "0.0" , "6.0" , "0.80" , "-0.11" , "12660.00" ,
 "UNI-(0)2-UP2" , "CoRezyn 63-AX-051" , "Knytex D155 (527 gsm)" , "100.0" , "0.0" , "0.0" , "0.0" , "6.0" , "0.80" , "-0.11" , "1336317.00" ,
 "UNI-(0)2-UP2" , "CoRezyn 63-AX-051" , "Knytex D155 (527 gsm)" , "100.0" , "0.0" , "0.0" , "0.0" , "6.0" , "0.80" , "-0.07" , "13990000.00" ,
 "UNI-(0)2-UP2" , "CoRezyn 63-AX-051" , "Knytex D155 (527 gsm)" , "100.0" , "0.0" , "0.0" , "0.0" , "6.0" , "0.80" , "1.16" , "144728.00" ,
 "UNI-(0)2-UP2" , "CoRezyn 63-AX-051" , "Knytex D155 (527 gsm)" , "100.0" , "0.0" , "0.0" , "0.0" , "6.0" , "0.80" , "0.45" , "14715704.00" ,
 "UNI-(0)2-UP2" , "CoRezyn 63-AX-051" , "Knytex D155 (527 gsm)" , "100.0" , "0.0" , "0.0" , "0.0" , "6.0" , "0.80" , "0.73" , "151631.00" ,
 "UNI-(0)2-UP2" , "CoRezyn 63-AX-051" , "Knytex D155 (527 gsm)" , "100.0" , "0.0" , "0.0" , "0.0" , "6.0" , "0.80" , "1.01" , "157502.00" ,
 "UNI-(0)2-UP2" , "CoRezyn 63-AX-051" , "Knytex D155 (527 gsm)" , "100.0" , "0.0" , "0.0" , "0.0" , "6.0" , "0.80" , "1.19" , "16711593.00" ,
 "UNI-(0)2-UP2" , "CoRezyn 63-AX-051" , "Knytex D155 (527 gsm)" , "100.0" , "0.0" , "0.0" , "0.0" , "6.0" , "0.80" , "0.44" , "17272745.00" ,
 "UNI-(0)2-UP2" , "CoRezyn 63-AX-051" , "Knytex D155 (527 gsm)" , "100.0" , "0.0" , "0.0" , "0.0" , "6.0" , "0.80" , "-0.63" , "17937.00" ,
 "UNI-(0)2-UP2" , "CoRezyn 63-AX-051" , "Knytex D155 (527 gsm)" , "100.0" , "0.0" , "0.0" , "0.0" , "6.0" , "0.80" , "-0.12" , "19210.00" ,
 "UNI-(0)2-UP2" , "CoRezyn 63-AX-051" , "Knytex D155 (527 gsm)" , "100.0" , "0.0" , "0.0" , "0.0" , "6.0" , "0.80" , "0.58" , "1981821.00" ,
 "UNI-(0)2-UP2" , "CoRezyn 63-AX-051" , "Knytex D155 (527 gsm)" , "100.0" , "0.0" , "0.0" , "0.0" , "6.0" , "0.80" , "0.51" , "2037672.00" ,
 "UNI-(0)2-UP2" , "CoRezyn 63-AX-051" , "Knytex D155 (527 gsm)" , "100.0" , "0.0" , "0.0" , "0.0" , "6.0" , "0.80" , "-0.78" , "22071.00" ,
 "UNI-(0)2-UP2" , "CoRezyn 63-AX-051" , "Knytex D155 (527 gsm)" , "100.0" , "0.0" , "0.0" , "0.0" , "6.0" , "0.80" , "0.73" , "2215625.00" ,
 "UNI-(0)2-UP2" , "CoRezyn 63-AX-051" , "Knytex D155 (527 gsm)" , "100.0" , "0.0" , "0.0" , "0.0" , "6.0" , "0.80" , "0.90" , "2269945.00" ,
 "UNI-(0)2-UP2" , "CoRezyn 63-AX-051" , "Knytex D155 (527 gsm)" , "100.0" , "0.0" , "0.0" , "0.0" , "6.0" , "0.80" , "-0.07" , "23110567.00" ,
 "UNI-(0)2-UP2" , "CoRezyn 63-AX-051" , "Knytex D155 (527 gsm)" , "100.0" , "0.0" , "0.0" , "0.0" , "6.0" , "0.80" , "1.54" , "235881.00" ,
 "UNI-(0)2-UP2" , "CoRezyn 63-AX-051" , "Knytex D155 (527 gsm)" , "100.0" , "0.0" , "0.0" , "0.0" , "6.0" , "0.80" , "2.06" , "245223.00" ,
 "UNI-(0)2-UP2" , "CoRezyn 63-AX-051" , "Knytex D155 (527 gsm)" , "100.0" , "0.0" , "0.0" , "0.0" , "6.0" , "0.80" , "1.54" , "2513501.00" ,
 "UNI-(0)2-UP2" , "CoRezyn 63-AX-051" , "Knytex D155 (527 gsm)" , "100.0" , "0.0" , "0.0" , "0.0" , "6.0" , "0.80" , "0.40" , "25924921.00" ,
 "UNI-(0)2-UP2" , "CoRezyn 63-AX-051" , "Knytex D155 (527 gsm)" , "100.0" , "0.0" , "0.0" , "0.0" , "6.0" , "0.80" , "-0.12" , "2688.00" ,
 "UNI-(0)2-UP2" , "CoRezyn 63-AX-051" , "Knytex D155 (527 gsm)" , "100.0" , "0.0" , "0.0" , "0.0" , "6.0" , "0.80" , "1.54" , "284150.00" ,
 "UNI-(0)2-UP2" , "CoRezyn 63-AX-051" , "Knytex D155 (527 gsm)" , "100.0" , "0.0" , "0.0" , "0.0" , "6.0" , "0.80" , "1.49" , "2982.00" ,
 "UNI-(0)2-UP2" , "CoRezyn 63-AX-051" , "Knytex D155 (527 gsm)" , "100.0" , "0.0" , "0.0" , "0.0" , "6.0" , "0.80" , "0.55" , "3089148.00" ,
 "UNI-(0)2-UP2" , "CoRezyn 63-AX-051" , "Knytex D155 (527 gsm)" , "100.0" , "0.0" , "0.0" , "0.0" , "6.0" , "0.80" , "0.47" , "3267903.00" ,
 "UNI-(0)2-UP2" , "CoRezyn 63-AX-051" , "Knytex D155 (527 gsm)" , "100.0" , "0.0" , "0.0" , "0.0" , "6.0" , "0.80" , "0.66" , "337226.00" ,
 "UNI-(0)2-UP2" , "CoRezyn 63-AX-051" , "Knytex D155 (527 gsm)" , "100.0" , "0.0" , "0.0" , "0.0" , "6.0" , "0.80" , "-0.10" , "337992.00" ,
 "UNI-(0)2-UP2" , "CoRezyn 63-AX-051" , "Knytex D155 (527 gsm)" , "100.0" , "0.0" , "0.0" , "0.0" , "6.0" , "0.80" , "0.64" , "338635.00" ,
 "UNI-(0)2-UP2" , "CoRezyn 63-AX-051" , "Knytex D155 (527 gsm)" , "100.0" , "0.0" , "0.0" , "0.0" , "6.0" , "0.80" , "-0.63" , "34426.00" ,
 "UNI-(0)2-UP2" , "CoRezyn 63-AX-051" , "Knytex D155 (527 gsm)" , "100.0" , "0.0" , "0.0" , "0.0" , "6.0" , "0.80" , "1.60" , "3527508.00" ,
 "UNI-(0)2-UP2" , "CoRezyn 63-AX-051" , "Knytex D155 (527 gsm)" , "100.0" , "0.0" , "0.0" , "0.0" , "6.0" , "0.80" , "-0.11" , "3638153.00" ,
 "UNI-(0)2-UP2" , "CoRezyn 63-AX-051" , "Knytex D155 (527 gsm)" , "100.0" , "0.0" , "0.0" , "0.0" , "6.0" , "0.80" , "1.36" , "368725.00" ,
 "UNI-(0)2-UP2" , "CoRezyn 63-AX-051" , "Knytex D155 (527 gsm)" , "100.0" , "0.0" , "0.0" , "0.0" , "6.0" , "0.80" , "-0.10" , "37274.00" ,
 "UNI-(0)2-UP2" , "CoRezyn 63-AX-051" , "Knytex D155 (527 gsm)" , "100.0" , "0.0" , "0.0" , "0.0" , "6.0" , "0.80" , "-0.10" , "375478.00" ,
 "UNI-(0)2-UP2" , "CoRezyn 63-AX-051" , "Knytex D155 (527 gsm)" , "100.0" , "0.0" , "0.0" , "0.0" , "6.0" , "0.80" , "-0.68" , "38158.00" ,
 "UNI-(0)2-UP2" , "CoRezyn 63-AX-051" , "Knytex D155 (527 gsm)" , "100.0" , "0.0" , "0.0" , "0.0" , "6.0" , "0.80" , "-0.63" , "3891657.00" ,
 "UNI-(0)2-UP2" , "CoRezyn 63-AX-051" , "Knytex D155 (527 gsm)" , "100.0" , "0.0" , "0.0" , "0.0" , "6.0" , "0.80" , "-0.11" , "4021.00" ,
 "UNI-(0)2-UP2" , "CoRezyn 63-AX-051" , "Knytex D155 (527 gsm)" , "100.0" , "0.0" , "0.0" , "0.0" , "6.0" , "0.80" , "-0.63" , "403736.00" ,
 "UNI-(0)2-UP2" , "CoRezyn 63-AX-051" , "Knytex D155 (527 gsm)" , "100.0" , "0.0" , "0.0" , "0.0" , "6.0" , "0.80" , "1.36" , "4112276.00" ,
 "UNI-(0)2-UP2" , "CoRezyn 63-AX-051" , "Knytex D155 (527 gsm)" , "100.0" , "0.0" , "0.0" , "0.0" , "6.0" , "0.80" , "1.36" , "417082.00" ,
 "UNI-(0)2-UP2" , "CoRezyn 63-AX-051" , "Knytex D155 (527 gsm)" , "100.0" , "0.0" , "0.0" , "0.0" , "6.0" , "0.80" , "0.64" , "4237939.00" ,
 "UNI-(0)2-UP2" , "CoRezyn 63-AX-051" , "Knytex D155 (527 gsm)" , "100.0" , "0.0" , "0.0" , "0.0" , "6.0" , "0.80" , "0.66" , "437113.00" ,
 "UNI-(0)2-UP2" , "CoRezyn 63-AX-051" , "Knytex D155 (527 gsm)" , "100.0" , "0.0" , "0.0" , "0.0" , "6.0" , "0.80" , "-0.68" , "45312.00" ,
 "UNI-(0)2-UP2" , "CoRezyn 63-AX-051" , "Knytex D155 (527 gsm)" , "100.0" , "0.0" , "0.0" , "0.0" , "6.0" , "0.80" , "0.64" , "4554382.00" ,
 "UNI-(0)2-UP2" , "CoRezyn 63-AX-051" , "Knytex D155 (527 gsm)" , "100.0" , "0.0" , "0.0" , "0.0" , "6.0" , "0.80" , "1.49" , "45845.00" ,
 "UNI-(0)2-UP2" , "CoRezyn 63-AX-051" , "Knytex D155 (527 gsm)" , "100.0" , "0.0" , "0.0" , "0.0" , "6.0" , "0.80" , "-0.78" , "46085.00" ,
 "UNI-(0)2-UP2" , "CoRezyn 63-AX-051" , "Knytex D155 (527 gsm)" , "100.0" , "0.0" , "0.0" , "0.0" , "6.0" , "0.80" , "1.82" , "474816.00" ,
 "UNI-(0)2-UP2" , "CoRezyn 63-AX-051" , "Knytex D155 (527 gsm)" , "100.0" , "0.0" , "0.0" , "0.0" , "6.0" , "0.80" , "-0.11" , "4765.00" ,
 "UNI-(0)2-UP2" , "CoRezyn 63-AX-051" , "Knytex D155 (527 gsm)" , "100.0" , "0.0" , "0.0" , "0.0" , "6.0" , "0.80" , "0.47" , "4850470.00" ,
 "UNI-(0)2-UP2" , "CoRezyn 63-AX-051" , "Knytex D155 (527 gsm)" , "100.0" , "0.0" , "0.0" , "0.0" , "6.0" , "0.80" , "1.36" , "486856.00" ,
 "UNI-(0)2-UP2" , "CoRezyn 63-AX-051" , "Knytex D155 (527 gsm)" , "100.0" , "0.0" , "0.0" , "0.0" , "6.0" , "0.80" , "-0.11" , "496974.00" ,
 "UNI-(0)2-UP2" , "CoRezyn 63-AX-051" , "Knytex D155 (527 gsm)" , "100.0" , "0.0" , "0.0" , "0.0" , "6.0" , "0.80" , "-0.06" , "51028261.00" ,
 "UNI-(0)2-UP2" , "CoRezyn 63-AX-051" , "Knytex D155 (527 gsm)" , "100.0" , "0.0" , "0.0" , "0.0" , "6.0" , "0.80" , "0.60" , "5151390.00" ,
 "UNI-(0)2-UP2" , "CoRezyn 63-AX-051" , "Knytex D155 (527 gsm)" , "100.0" , "0.0" , "0.0" , "0.0" , "6.0" , "0.80" , "-0.10" , "52740.00" ,
 "UNI-(0)2-UP2" , "CoRezyn 63-AX-051" , "Knytex D155 (527 gsm)" , "100.0" , "0.0" , "0.0" , "0.0" , "6.0" , "0.80" , "0.73" , "54401.00" ,
 "UNI-(0)2-UP2" , "CoRezyn 63-AX-051" , "Knytex D155 (527 gsm)" , "100.0" , "0.0" , "0.0" , "0.0" , "6.0" , "0.80" , "-0.10" , "587407.00" ,
 "UNI-(0)2-UP2" , "CoRezyn 63-AX-051" , "Knytex D155 (527 gsm)" , "100.0" , "0.0" , "0.0" , "0.0" , "6.0" , "0.80" , "0.67" , "5902329.00" ,
 "UNI-(0)2-UP2" , "CoRezyn 63-AX-051" , "Knytex D155 (527 gsm)" , "100.0" , "0.0" , "0.0" , "0.0" , "6.0" , "0.80" , "0.58" , "591914.00" ,
 "UNI-(0)2-UP2" , "CoRezyn 63-AX-051" , "Knytex D155 (527 gsm)" , "100.0" , "0.0" , "0.0" , "0.0" , "6.0" , "0.80" , "0.90" , "602984.00" ,
 "UNI-(0)2-UP2" , "CoRezyn 63-AX-051" , "Knytex D155 (527 gsm)" , "100.0" , "0.0" , "0.0" , "0.0" , "6.0" , "0.80" , "0.51" , "6141627.00" ,
 "UNI-(0)2-UP2" , "CoRezyn 63-AX-051" , "Knytex D155 (527 gsm)" , "100.0" , "0.0" , "0.0" , "0.0" , "6.0" , "0.80" , "-0.11" , "6550.00" ,
 "UNI-(0)2-UP2" , "CoRezyn 63-AX-051" , "Knytex D155 (527 gsm)" , "100.0" , "0.0" , "0.0" , "0.0" , "6.0" , "0.80" , "0.64" , "677151.00" ,
 "UNI-(0)2-UP2" , "CoRezyn 63-AX-051" , "Knytex D155 (527 gsm)" , "100.0" , "0.0" , "0.0" , "0.0" , "6.0" , "0.80" , "0.75" , "6889310.00" ,
 "UNI-(0)2-UP2" , "CoRezyn 63-AX-051" , "Knytex D155 (527 gsm)" , "100.0" , "0.0" , "0.0" , "0.0" , "6.0" , "0.80" , "0.47" , "6909213.00" ,
 "UNI-(0)2-UP2" , "CoRezyn 63-AX-051" , "Knytex D155 (527 gsm)" , "100.0" , "0.0" , "0.0" , "0.0" , "6.0" , "0.80" , "-0.10" , "69631.00" ,
 "UNI-(0)2-UP2" , "CoRezyn 63-AX-051" , "Knytex D155 (527 gsm)" , "100.0" , "0.0" , "0.0" , "0.0" , "6.0" , "0.80" , "1.01" , "702844.00" ,
 "UNI-(0)2-UP2" , "CoRezyn 63-AX-051" , "Knytex D155 (527 gsm)" , "100.0" , "0.0" , "0.0" , "0.0" , "6.0" , "0.80" , "0.51" , "7080727.00" ,
 "UNI-(0)2-UP2" , "CoRezyn 63-AX-051" , "Knytex D155 (527 gsm)" , "100.0" , "0.0" , "0.0" , "0.0" , "6.0" , "0.80" , "0.58" , "754410.00" ,
 "UNI-(0)2-UP2" , "CoRezyn 63-AX-051" , "Knytex D155 (527 gsm)" , "100.0" , "0.0" , "0.0" , "0.0" , "6.0" , "0.80" , "0.51" , "7605707.00" ,
 "UNI-(0)2-UP2" , "CoRezyn 63-AX-051" , "Knytex D155 (527 gsm)" , "100.0" , "0.0" , "0.0" , "0.0" , "6.0" , "0.80" , "-0.10" , "76726.00" ,
 "UNI-(0)2-UP2" , "CoRezyn 63-AX-051" , "Knytex D155 (527 gsm)" , "100.0" , "0.0" , "0.0" , "0.0" , "6.0" , "0.80" , "0.60" , "772447.00" ,
 "UNI-(0)2-UP2" , "CoRezyn 63-AX-051" , "Knytex D155 (527 gsm)" , "100.0" , "0.0" , "0.0" , "0.0" , "6.0" , "0.80" , "0.58" , "781045.00" ,
 "UNI-(0)2-UP2" , "CoRezyn 63-AX-051" , "Knytex D155 (527 gsm)" , "100.0" , "0.0" , "0.0" , "0.0" , "6.0" , "0.80" , "-0.10" , "781804.00" ,
 "UNI-(0)2-UP2" , "CoRezyn 63-AX-051" , "Knytex D155 (527 gsm)" , "100.0" , "0.0" , "0.0" , "0.0" , "6.0" , "0.80" , "0.67" , "78810903.00" ,
 "UNI-(0)2-UP2" , "CoRezyn 63-AX-051" , "Knytex D155 (527 gsm)" , "100.0" , "0.0" , "0.0" , "0.0" , "6.0" , "0.80" , "0.90" , "80439.00" ,
 "UNI-(0)2-UP2" , "CoRezyn 63-AX-051" , "Knytex D155 (527 gsm)" , "100.0" , "0.0" , "0.0" , "0.0" , "6.0" , "0.80" , "-0.12" , "8226.00" ,
 "UNI-(0)2-UP2" , "CoRezyn 63-AX-051" , "Knytex D155 (527 gsm)" , "100.0" , "0.0" , "0.0" , "0.0" , "6.0" , "0.80" , "-0.11" , "8349.00" ,
 "UNI-(0)2-UP2" , "CoRezyn 63-AX-051" , "Knytex D155 (527 gsm)" , "100.0" , "0.0" , "0.0" , "0.0" , "6.0" , "0.80" , "1.54" , "850428.00" ,
 "UNI-(0)2-UP2" , "CoRezyn 63-AX-051" , "Knytex D155 (527 gsm)" , "100.0" , "0.0" , "0.0" , "0.0" , "6.0" , "0.80" , "1.16" , "891716.00" ,
 "UNI-(0)2-UP2" , "CoRezyn 63-AX-051" , "Knytex D155 (527 gsm)" , "100.0" , "0.0" , "0.0" , "0.0" , "6.0" , "0.80" , "-0.78" , "9255.00" ,
 "UNI-(0)2-UP2" , "CoRezyn 63-AX-051" , "Knytex D155 (527 gsm)" , "100.0" , "0.0" , "0.0" , "0.0" , "6.0" , "0.80" , "-0.08" , "9707898.00" ,
 "UNI-(0)2-UP2" , "CoRezyn 63-AX-051" , "Knytex D155 (527 gsm)" , "100.0" , "0.0" , "0.0" , "0.0" , "6.0" , "0.80" , "0.90" , "98566.00" ,
 "UNI-A" , "CoRezyn 63-AX-050" , "Hexcel Knytex A260 (868 gsm)" , "100.0" , "0.0" , "0.0" , "0.0" , "25.0" , "3.68" , "1.44" , "1244.00" ,
 "UNI-A" , "CoRezyn 63-AX-050" , "Hexcel Knytex A260 (868 gsm)" , "100.0" , "0.0" , "0.0" , "0.0" , "25.0" , "3.68" , "0.66" , "18865901.00" ,
 "UNI-A" , "CoRezyn 63-AX-050" , "Hexcel Knytex A260 (868 gsm)" , "100.0" , "0.0" , "0.0" , "0.0" , "25.0" , "3.68" , "1.23" , "19034.00" ,
 "UNI-A" , "CoRezyn 63-AX-050" , "Hexcel Knytex A260 (868 gsm)" , "100.0" , "0.0" , "0.0" , "0.0" , "25.0" , "3.68" , "1.63" , "2080.00" ,
 "UNI-A" , "CoRezyn 63-AX-050" , "Hexcel Knytex A260 (868 gsm)" , "100.0" , "0.0" , "0.0" , "0.0" , "25.0" , "3.68" , "1.20" , "21100.00" ,
 "UNI-A" , "CoRezyn 63-AX-050" , "Hexcel Knytex A260 (868 gsm)" , "100.0" , "0.0" , "0.0" , "0.0" , "25.0" , "3.68" , "0.72" , "3000000.00" ,
 "UNI-A" , "CoRezyn 63-AX-050" , "Hexcel Knytex A260 (868 gsm)" , "100.0" , "0.0" , "0.0" , "0.0" , "25.0" , "3.68" , "1.12" , "38474.00" ,
 "UNI-A" , "CoRezyn 63-AX-050" , "Hexcel Knytex A260 (868 gsm)" , "100.0" , "0.0" , "0.0" , "0.0" , "25.0" , "3.68" , "1.35" , "779.00" ,
 "UNI-A" , "CoRezyn 63-AX-050" , "Hexcel Knytex A260 (868 gsm)" , "100.0" , "0.0" , "0.0" , "0.0" , "50.0" , "3.68" , "0.90" , "1612585.00" ,
 "UNI-A" , "CoRezyn 63-AX-050" , "Hexcel Knytex A260 (868 gsm)" , "100.0" , "0.0" , "0.0" , "0.0" , "50.0" , "3.68" , "1.40" , "17700.00" ,
 "UNI-A" , "CoRezyn 63-AX-050" , "Hexcel Knytex A260 (868 gsm)" , "100.0" , "0.0" , "0.0" , "0.0" , "50.0" , "3.68" , "0.85" , "920132.00" ,
 "UNI-A060-UP2" , "CoRezyn 63-AX-051" , "Knytex A060 (206 gsm)" , "100.0" , "0.0" , "0.0" , "0.0" , "25.0" , "1.76" , "0.74" , "1284494.00" ,
 "UNI-A060-UP2" , "CoRezyn 63-AX-051" , "Knytex A060 (206 gsm)" , "100.0" , "0.0" , "0.0" , "0.0" , "25.0" , "1.76" , "1.21" , "13952.00" ,
 "UNI-A060-UP2" , "CoRezyn 63-AX-051" , "Knytex A060 (206 gsm)" , "100.0" , "0.0" , "0.0" , "0.0" , "25.0" , "1.76" , "0.72" , "1900000.00" ,
 "UNI-A060-UP2" , "CoRezyn 63-AX-051" , "Knytex A060 (206 gsm)" , "100.0" , "0.0" , "0.0" , "0.0" , "25.0" , "1.76" , "1.14" , "36913.00" ,
 "UNI-A060-UP2" , "CoRezyn 63-AX-051" , "Knytex A060 (206 gsm)" , "100.0" , "0.0" , "0.0" , "0.0" , "25.0" , "1.76" , "1.04" , "7687.00" ,
 "UNI-A060-UP2" , "CoRezyn 63-AX-051" , "Knytex A060 (206 gsm)" , "100.0" , "0.0" , "0.0" , "0.0" , "25.0" , "1.76" , "0.99" , "84367.00" ,
 "UNI-A130C-UP2" , "CoRezyn 63-AX-051" , "Knytex A130 (444 gsm)" , "100.0" , "0.0" , "0.0" , "0.0" , "25.0" , "2.97" , "1.33" , "15268.00" ,
 "UNI-A130C-UP2" , "CoRezyn 63-AX-051" , "Knytex A130 (444 gsm)" , "100.0" , "0.0" , "0.0" , "0.0" , "25.0" , "2.97" , "1.25" , "17020.00" ,
 "UNI-A130C-UP2" , "CoRezyn 63-AX-051" , "Knytex A130 (444 gsm)" , "100.0" , "0.0" , "0.0" , "0.0" , "25.0" , "2.97" , "1.51" , "1986.00" ,
 "UNI-A130C-UP2" , "CoRezyn 63-AX-051" , "Knytex A130 (444 gsm)" , "100.0" , "0.0" , "0.0" , "0.0" , "25.0" , "2.97" , "1.42" , "2781.00" ,
 "UNI-A130C-UP2" , "CoRezyn 63-AX-051" , "Knytex A130 (444 gsm)" , "100.0" , "0.0" , "0.0" , "0.0" , "25.0" , "2.97" , "1.49" , "3521.00" ,
 "UNI-A130C-UP2" , "CoRezyn 63-AX-051" , "Knytex A130 (444 gsm)" , "100.0" , "0.0" , "0.0" , "0.0" , "25.0" , "2.97" , "1.31" , "37072.00" ,
 "UNI-A130C-UP2" , "CoRezyn 63-AX-051" , "Knytex A130 (444 gsm)" , "100.0" , "0.0" , "0.0" , "0.0" , "25.0" , "2.97" , "1.16" , "425772.00" ,
 "UNI-A130C-UP2" , "CoRezyn 63-AX-051" , "Knytex A130 (444 gsm)" , "100.0" , "0.0" , "0.0" , "0.0" , "25.0" , "2.97" , "0.98" , "4377528.00" ,
 "UNI-A130C-UP2" , "CoRezyn 63-AX-051" , "Knytex A130 (444 gsm)" , "100.0" , "0.0" , "0.0" , "0.0" , "25.0" , "2.97" , "1.09" , "841256.00" ,
 "UNI-A130C-UP2" , "CoRezyn 63-AX-051" , "Knytex A130 (444 gsm)" , "100.0" , "0.0" , "0.0" , "0.0" , "25.0" , "2.97" , "1.12" , "854215.00" ,
 "UNI-A130G-UP2" , "CoRezyn 63-AX-051" , "Knytex A130 (444 gsm)" , "100.0" , "0.0" , "0.0" , "0.0" , "25.0" , "4.38" , "1.44" , "1546.00" ,
 "UNI-A130G-UP2" , "CoRezyn 63-AX-051" , "Knytex A130 (444 gsm)" , "100.0" , "0.0" , "0.0" , "0.0" , "25.0" , "4.38" , "0.91" , "28621.00" ,
 "UNI-A130G-UP2" , "CoRezyn 63-AX-051" , "Knytex A130 (444 gsm)" , "100.0" , "0.0" , "0.0" , "0.0" , "25.0" , "4.38" , "1.28" , "2952.00" ,
 "UNI-A130G-UP2" , "CoRezyn 63-AX-051" , "Knytex A130 (444 gsm)" , "100.0" , "0.0" , "0.0" , "0.0" , "25.0" , "4.38" , "1.03" , "32282.00" ,
 "UNI-A130G-UP2" , "CoRezyn 63-AX-051" , "Knytex A130 (444 gsm)" , "100.0" , "0.0" , "0.0" , "0.0" , "25.0" , "4.38" , "0.85" , "413627.00" ,
 "UNI-A130G-UP2" , "CoRezyn 63-AX-051" , "Knytex A130 (444 gsm)" , "100.0" , "0.0" , "0.0" , "0.0" , "25.0" , "4.38" , "0.97" , "45710.00" ,
 "UNI-A130G-UP2" , "CoRezyn 63-AX-051" , "Knytex A130 (444 gsm)" , "100.0" , "0.0" , "0.0" , "0.0" , "25.0" , "4.38" , "0.57" , "4847670.00" ,
 "UNI-A130G-UP2" , "CoRezyn 63-AX-051" , "Knytex A130 (444 gsm)" , "100.0" , "0.0" , "0.0" , "0.0" , "25.0" , "4.38" , "1.37" , "4864.00" ,
 "UNI-A130G-UP2" , "CoRezyn 63-AX-051" , "Knytex A130 (444 gsm)" , "100.0" , "0.0" , "0.0" , "0.0" , "25.0" , "4.38" , "1.52" , "507.00" ,
 "UNI-A130G-UP2" , "CoRezyn 63-AX-051" , "Knytex A130 (444 gsm)" , "100.0" , "0.0" , "0.0" , "0.0" , "25.0" , "4.38" , "1.22" , "5452.00" ,
 "UNI-A130G-UP2" , "CoRezyn 63-AX-051" , "Knytex A130 (444 gsm)" , "100.0" , "0.0" , "0.0" , "0.0" , "25.0" , "4.38" , "1.43" , "938.00" ,
 "UNI-A260-UP2" , "CoRezyn 63-AX-051" , "Knytex A260 (868 gsm)" , "100.0" , "0.0" , "0.0" , "0.0" , "25.0" , "3.71" , "1.79" , "1448.00" ,
 "UNI-A260-UP2" , "CoRezyn 63-AX-051" , "Knytex A260 (868 gsm)" , "100.0" , "0.0" , "0.0" , "0.0" , "25.0" , "3.71" , "1.40" , "17163.00" ,
 "UNI-A260-UP2" , "CoRezyn 63-AX-051" , "Knytex A260 (868 gsm)" , "100.0" , "0.0" , "0.0" , "0.0" , "25.0" , "3.71" , "1.14" , "191959.00" ,
 "UNI-A260-UP2" , "CoRezyn 63-AX-051" , "Knytex A260 (868 gsm)" , "100.0" , "0.0" , "0.0" , "0.0" , "25.0" , "3.71" , "1.42" , "27702.00" ,
 "UNI-A260-UP2" , "CoRezyn 63-AX-051" , "Knytex A260 (868 gsm)" , "100.0" , "0.0" , "0.0" , "0.0" , "25.0" , "3.71" , "0.99" , "3000000.00" ,
 "UNI-A260-UP2" , "CoRezyn 63-AX-051" , "Knytex A260 (868 gsm)" , "100.0" , "0.0" , "0.0" , "0.0" , "25.0" , "3.71" , "1.52" , "3348.00" ,
 "UNI-A260-UP2" , "CoRezyn 63-AX-051" , "Knytex A260 (868 gsm)" , "100.0" , "0.0" , "0.0" , "0.0" , "25.0" , "3.71" , "1.36" , "4207.00" ,
 "UNI-A260-UP2" , "CoRezyn 63-AX-051" , "Knytex A260 (868 gsm)" , "100.0" , "0.0" , "0.0" , "0.0" , "25.0" , "3.71" , "1.20" , "455258.00" ,
 "UNI-A260-UP2" , "CoRezyn 63-AX-051" , "Knytex A260 (868 gsm)" , "100.0" , "0.0" , "0.0" , "0.0" , "25.0" , "3.71" , "1.35" , "51850.00" ,
 "UNI-A260-UP2" , "CoRezyn 63-AX-051" , "Knytex A260 (868 gsm)" , "100.0" , "0.0" , "0.0" , "0.0" , "25.0" , "3.71" , "1.21" , "640153.00" ,
 "UNI-B" , "Hetron 922L-25" , "Hexcel Knytex A260 (868 gsm)" , "100.0" , "0.0" , "0.0" , "0.0" , "25.0" , "3.45" , "2.06" , "2584.00" ,
 "UNI-B" , "Hetron 922L-25" , "Hexcel Knytex A260 (868 gsm)" , "100.0" , "0.0" , "0.0" , "0.0" , "25.0" , "3.45" , "1.60" , "2640.00" ,
 "UNI-B" , "Hetron 922L-25" , "Hexcel Knytex A260 (868 gsm)" , "100.0" , "0.0" , "0.0" , "0.0" , "25.0" , "3.45" , "0.84" , "2720584.00" ,
 "UNI-B" , "Hetron 922L-25" , "Hexcel Knytex A260 (868 gsm)" , "100.0" , "0.0" , "0.0" , "0.0" , "25.0" , "3.45" , "1.53" , "2841.00" ,
 "UNI-B" , "Hetron 922L-25" , "Hexcel Knytex A260 (868 gsm)" , "100.0" , "0.0" , "0.0" , "0.0" , "25.0" , "3.45" , "1.60" , "3008.00" ,
 "UNI-B" , "Hetron 922L-25" , "Hexcel Knytex A260 (868 gsm)" , "100.0" , "0.0" , "0.0" , "0.0" , "25.0" , "3.45" , "1.40" , "32640.00" ,
 "UNI-B" , "Hetron 922L-25" , "Hexcel Knytex A260 (868 gsm)" , "100.0" , "0.0" , "0.0" , "0.0" , "25.0" , "3.45" , "0.70" , "37906456.00" ,
 "UNI-B" , "Hetron 922L-25" , "Hexcel Knytex A260 (868 gsm)" , "100.0" , "0.0" , "0.0" , "0.0" , "25.0" , "3.45" , "1.29" , "38133.00" ,
 "UNI-B" , "Hetron 922L-25" , "Hexcel Knytex A260 (868 gsm)" , "100.0" , "0.0" , "0.0" , "0.0" , "25.0" , "3.45" , "1.90" , "415.00" ,
 "UNI-B" , "Hetron 922L-25" , "Hexcel Knytex A260 (868 gsm)" , "100.0" , "0.0" , "0.0" , "0.0" , "25.0" , "3.45" , "1.64" , "6085.00" ,
 "UNI-B" , "Hetron 922L-25" , "Hexcel Knytex A260 (868 gsm)" , "100.0" , "0.0" , "0.0" , "0.0" , "25.0" , "3.45" , "1.82" , "7.00" ,
 "UNI-B" , "Hetron 922L-25" , "Hexcel Knytex A260 (868 gsm)" , "100.0" , "0.0" , "0.0" , "0.0" , "25.0" , "3.45" , "1.21" , "9173.00" ,
 "UNI-B" , "Hetron 922L-25" , "Hexcel Knytex A260 (868 gsm)" , "100.0" , "0.0" , "0.0" , "0.0" , "50.0" , "3.45" , "1.08" , "16156.00" ,
 "UNI-B" , "Hetron 922L-25" , "Hexcel Knytex A260 (868 gsm)" , "100.0" , "0.0" , "0.0" , "0.0" , "50.0" , "3.45" , "1.24" , "206864.00" ,
 "UNI-B" , "Hetron 922L-25" , "Hexcel Knytex A260 (868 gsm)" , "100.0" , "0.0" , "0.0" , "0.0" , "50.0" , "3.45" , "0.90" , "2310849.00" ,
 "UNI-B" , "Hetron 922L-25" , "Hexcel Knytex A260 (868 gsm)" , "100.0" , "0.0" , "0.0" , "0.0" , "50.0" , "3.45" , "0.76" , "40000000.00" ,
 "UNI-B" , "Hetron 922L-25" , "Hexcel Knytex A260 (868 gsm)" , "100.0" , "0.0" , "0.0" , "0.0" , "50.0" , "3.45" , "1.08" , "655147.00" ,
 "UNI-B" , "Hetron 922L-25" , "Hexcel Knytex A260 (868 gsm)" , "100.0" , "0.0" , "0.0" , "0.0" , "50.0" , "3.45" , "0.99" , "671330.00" ,
 "UNI-B" , "Hetron 922L-25" , "Hexcel Knytex A260 (868 gsm)" , "100.0" , "0.0" , "0.0" , "0.0" , "50.0" , "3.45" , "0.79" , "7475243.00" ,
 "UNI-B" , "Hetron 922L-25" , "Hexcel Knytex A260 (868 gsm)" , "100.0" , "0.0" , "0.0" , "0.0" , "50.0" , "3.45" , "2.12" , "981.00" ,
 "UNI-CA-VE2" , "Derakane 8084" , "AS4-6K Carbon (TPI STYLE 4416), 220g/m2" , "100.0" , "0.0" , "0.0" , "0.0" , "18.0" , "2.82" , "0.70" , "1030350.00" ,
 "UNI-CA-VE2" , "Derakane 8084" , "AS4-6K Carbon (TPI STYLE 4416), 220g/m2" , "100.0" , "0.0" , "0.0" , "0.0" , "18.0" , "2.82" , "0.70" , "2364140.00" ,
 "UNI-CA-VE2" , "Derakane 8084" , "AS4-6K Carbon (TPI STYLE 4416), 220g/m2" , "100.0" , "0.0" , "0.0" , "0.0" , "18.0" , "2.82" , "0.82" , "28497.00" ,
 "UNI-CA-VE2" , "Derakane 8084" , "AS4-6K Carbon (TPI STYLE 4416), 220g/m2" , "100.0" , "0.0" , "0.0" , "0.0" , "18.0" , "2.82" , "0.68" , "77101.00" ,
 "UNI-CA-VE2" , "Derakane 8084" , "AS4-6K Carbon (TPI STYLE 4416), 220g/m2" , "100.0" , "0.0" , "0.0" , "0.0" , "18.0" , "2.82" , "0.90" , "9.00" ,
 "UNI-CM1701A-UP2" , "CoRezyn 63-AX-051" , "Knytex CM1701A (587 gsm)" , "100.0" , "0.0" , "0.0" , "0.0" , "25.0" , "3.20" , "0.92" , "117831.00" ,
 "UNI-CM1701A-UP2" , "CoRezyn 63-AX-051" , "Knytex CM1701A (587 gsm)" , "100.0" , "0.0" , "0.0" , "0.0" , "25.0" , "3.20" , "1.46" , "1574.00" ,
 "UNI-CM1701A-UP2" , "CoRezyn 63-AX-051" , "Knytex CM1701A (587 gsm)" , "100.0" , "0.0" , "0.0" , "0.0" , "25.0" , "3.20" , "1.54" , "17955.00" ,
 "UNI-CM1701A-UP2" , "CoRezyn 63-AX-051" , "Knytex CM1701A (587 gsm)" , "100.0" , "0.0" , "0.0" , "0.0" , "25.0" , "3.20" , "1.29" , "1940.00" ,
 "UNI-CM1701A-UP2" , "CoRezyn 63-AX-051" , "Knytex CM1701A (587 gsm)" , "100.0" , "0.0" , "0.0" , "0.0" , "25.0" , "3.20" , "1.19" , "26217.00" ,
 "UNI-CM1701A-UP2" , "CoRezyn 63-AX-051" , "Knytex CM1701A (587 gsm)" , "100.0" , "0.0" , "0.0" , "0.0" , "25.0" , "3.20" , "1.00" , "38086.00" ,
 "UNI-CM1701A-UP2" , "CoRezyn 63-AX-051" , "Knytex CM1701A (587 gsm)" , "100.0" , "0.0" , "0.0" , "0.0" , "25.0" , "3.20" , "1.60" , "6418.00" ,
 "UNI-CM1701A-UP2" , "CoRezyn 63-AX-051" , "Knytex CM1701A (587 gsm)" , "100.0" , "0.0" , "0.0" , "0.0" , "25.0" , "3.20" , "1.63" , "784.00" ,
 "UNI-CM1701A-UP2" , "CoRezyn 63-AX-051" , "Knytex CM1701A (587 gsm)" , "100.0" , "0.0" , "0.0" , "0.0" , "25.0" , "3.20" , "0.89" , "81998.00" ,
 "UNI-D072A-UP2" , "CoRezyn 63-AX-051" , "Knytex D072 (230 gsm)" , "100.0" , "0.0" , "0.0" , "0.0" , "25.0" , "3.30" , "1.30" , "162352.00" ,
 "UNI-D072A-UP2" , "CoRezyn 63-AX-051" , "Knytex D072 (230 gsm)" , "100.0" , "0.0" , "0.0" , "0.0" , "25.0" , "3.30" , "1.14" , "195791.00" ,
 "UNI-D072A-UP2" , "CoRezyn 63-AX-051" , "Knytex D072 (230 gsm)" , "100.0" , "0.0" , "0.0" , "0.0" , "25.0" , "3.30" , "1.40" , "23522.00" ,
 "UNI-D072A-UP2" , "CoRezyn 63-AX-051" , "Knytex D072 (230 gsm)" , "100.0" , "0.0" , "0.0" , "0.0" , "25.0" , "3.30" , "1.29" , "237010.00" ,
 "UNI-D072A-UP2" , "CoRezyn 63-AX-051" , "Knytex D072 (230 gsm)" , "100.0" , "0.0" , "0.0" , "0.0" , "25.0" , "3.30" , "1.32" , "28168.00" ,
 "UNI-D072A-UP2" , "CoRezyn 63-AX-051" , "Knytex D072 (230 gsm)" , "100.0" , "0.0" , "0.0" , "0.0" , "25.0" , "3.30" , "1.47" , "34247.00" ,
 "UNI-D072A-UP2" , "CoRezyn 63-AX-051" , "Knytex D072 (230 gsm)" , "100.0" , "0.0" , "0.0" , "0.0" , "25.0" , "3.30" , "1.63" , "5993.00" ,
 "UNI-D072A-UP2" , "CoRezyn 63-AX-051" , "Knytex D072 (230 gsm)" , "100.0" , "0.0" , "0.0" , "0.0" , "25.0" , "3.30" , "1.91" , "8838.00" ,
 "UNI-D072A-UP2" , "CoRezyn 63-AX-051" , "Knytex D072 (230 gsm)" , "100.0" , "0.0" , "0.0" , "0.0" , "25.0" , "3.30" , "0.96" , "929460.00" ,
 "UNI-D072A-UP2" , "CoRezyn 63-AX-051" , "Knytex D072 (230 gsm)" , "100.0" , "0.0" , "0.0" , "0.0" , "25.0" , "3.30" , "1.83" , "9586.00" ,
 "UNI-D092B-UP2" , "CoRezyn 63-AX-051" , "Knytex D092 (310 gsm)" , "100.0" , "0.0" , "0.0" , "0.0" , "25.0" , "2.76" , "1.06" , "1112027.00" ,
 "UNI-D092B-UP2" , "CoRezyn 63-AX-051" , "Knytex D092 (310 gsm)" , "100.0" , "0.0" , "0.0" , "0.0" , "25.0" , "2.76" , "1.70" , "12301.00" ,
 "UNI-D092B-UP2" , "CoRezyn 63-AX-051" , "Knytex D092 (310 gsm)" , "100.0" , "0.0" , "0.0" , "0.0" , "25.0" , "2.76" , "1.26" , "126113.00" ,
 "UNI-D092B-UP2" , "CoRezyn 63-AX-051" , "Knytex D092 (310 gsm)" , "100.0" , "0.0" , "0.0" , "0.0" , "25.0" , "2.76" , "1.04" , "1557555.00" ,
 "UNI-D092B-UP2" , "CoRezyn 63-AX-051" , "Knytex D092 (310 gsm)" , "100.0" , "0.0" , "0.0" , "0.0" , "25.0" , "2.76" , "1.22" , "165310.00" ,
 "UNI-D092B-UP2" , "CoRezyn 63-AX-051" , "Knytex D092 (310 gsm)" , "100.0" , "0.0" , "0.0" , "0.0" , "25.0" , "2.76" , "1.25" , "171967.00" ,
 "UNI-D092B-UP2" , "CoRezyn 63-AX-051" , "Knytex D092 (310 gsm)" , "100.0" , "0.0" , "0.0" , "0.0" , "25.0" , "2.76" , "0.98" , "1847878.00" ,
 "UNI-D092B-UP2" , "CoRezyn 63-AX-051" , "Knytex D092 (310 gsm)" , "100.0" , "0.0" , "0.0" , "0.0" , "25.0" , "2.76" , "1.30" , "236479.00" ,
 "UNI-D092B-UP2" , "CoRezyn 63-AX-051" , "Knytex D092 (310 gsm)" , "100.0" , "0.0" , "0.0" , "0.0" , "25.0" , "2.76" , "1.21" , "259952.00" ,
 "UNI-D092B-UP2" , "CoRezyn 63-AX-051" , "Knytex D092 (310 gsm)" , "100.0" , "0.0" , "0.0" , "0.0" , "25.0" , "2.76" , "1.62" , "2914.00" ,
 "UNI-D092B-UP2" , "CoRezyn 63-AX-051" , "Knytex D092 (310 gsm)" , "100.0" , "0.0" , "0.0" , "0.0" , "25.0" , "2.76" , "1.13" , "302338.00" ,
 "UNI-D092B-UP2" , "CoRezyn 63-AX-051" , "Knytex D092 (310 gsm)" , "100.0" , "0.0" , "0.0" , "0.0" , "25.0" , "2.76" , "1.71" , "3142.00" ,
 "UNI-D092B-UP2" , "CoRezyn 63-AX-051" , "Knytex D092 (310 gsm)" , "100.0" , "0.0" , "0.0" , "0.0" , "25.0" , "2.76" , "1.63" , "3756.00" ,
 "UNI-D092B-UP2" , "CoRezyn 63-AX-051" , "Knytex D092 (310 gsm)" , "100.0" , "0.0" , "0.0" , "0.0" , "25.0" , "2.76" , "1.60" , "8610.00" ,
 "UNI-D092B-UP2" , "CoRezyn 63-AX-051" , "Knytex D092 (310 gsm)" , "100.0" , "0.0" , "0.0" , "0.0" , "25.0" , "2.76" , "1.02" , "892557.00" ,
 "UNI-D092B-UP2" , "CoRezyn 63-AX-051" , "Knytex D092 (310 gsm)" , "100.0" , "0.0" , "0.0" , "0.0" , "25.0" , "2.76" , "1.09" , "957554.00" ,
 "UNI-D092D-UP2" , "CoRezyn 63-AX-051" , "Knytex D092 (310 gsm)" , "100.0" , "0.0" , "0.0" , "0.0" , "25.0" , "2.64" , "1.63" , "113301.00" ,
 "UNI-D092D-UP2" , "CoRezyn 63-AX-051" , "Knytex D092 (310 gsm)" , "100.0" , "0.0" , "0.0" , "0.0" , "25.0" , "2.64" , "2.04" , "2650.00" ,
 "UNI-D092D-UP2" , "CoRezyn 63-AX-051" , "Knytex D092 (310 gsm)" , "100.0" , "0.0" , "0.0" , "0.0" , "25.0" , "2.64" , "1.42" , "291147.00" ,
 "UNI-D092D-UP2" , "CoRezyn 63-AX-051" , "Knytex D092 (310 gsm)" , "100.0" , "0.0" , "0.0" , "0.0" , "25.0" , "2.64" , "1.98" , "3342.00" ,
 "UNI-D092D-UP2" , "CoRezyn 63-AX-051" , "Knytex D092 (310 gsm)" , "100.0" , "0.0" , "0.0" , "0.0" , "25.0" , "2.64" , "1.51" , "75856.00" ,
 "UNI-D092D-UP2" , "CoRezyn 63-AX-051" , "Knytex D092 (310 gsm)" , "100.0" , "0.0" , "0.0" , "0.0" , "25.0" , "2.64" , "1.35" , "813359.00" ,
 "UNI-D092D-UP2" , "CoRezyn 63-AX-051" , "Knytex D092 (310 gsm)" , "100.0" , "0.0" , "0.0" , "0.0" , "25.0" , "2.64" , "1.30" , "948810.00" ,
 "UNI-D092F-UP2" , "CoRezyn 63-AX-051" , "Knytex D092 (310 gsm)" , "100.0" , "0.0" , "0.0" , "0.0" , "25.0" , "3.00" , "1.12" , "138489.00" ,
 "UNI-D092F-UP2" , "CoRezyn 63-AX-051" , "Knytex D092 (310 gsm)" , "100.0" , "0.0" , "0.0" , "0.0" , "25.0" , "3.00" , "1.32" , "15665.00" ,
 "UNI-D092F-UP2" , "CoRezyn 63-AX-051" , "Knytex D092 (310 gsm)" , "100.0" , "0.0" , "0.0" , "0.0" , "25.0" , "3.00" , "0.97" , "221920.00" ,
 "UNI-D092F-UP2" , "CoRezyn 63-AX-051" , "Knytex D092 (310 gsm)" , "100.0" , "0.0" , "0.0" , "0.0" , "25.0" , "3.00" , "1.24" , "31284.00" ,
 "UNI-D092F-UP2" , "CoRezyn 63-AX-051" , "Knytex D092 (310 gsm)" , "100.0" , "0.0" , "0.0" , "0.0" , "25.0" , "3.00" , "0.90" , "387503.00" ,
 "UNI-D092F-UP2" , "CoRezyn 63-AX-051" , "Knytex D092 (310 gsm)" , "100.0" , "0.0" , "0.0" , "0.0" , "25.0" , "3.00" , "0.81" , "864540.00" ,
 "UNI-D092F-UP2" , "CoRezyn 63-AX-051" , "Knytex D092 (310 gsm)" , "100.0" , "0.0" , "0.0" , "0.0" , "25.0" , "3.00" , "1.03" , "92864.00" ,
 "UNI-D092G-UP2" , "CoRezyn 63-AX-051" , "Knytex D092 (310 gsm)" , "100.0" , "0.0" , "0.0" , "0.0" , "25.0" , "3.25" , "0.99" , "113852.00" ,
 "UNI-D092G-UP2" , "CoRezyn 63-AX-051" , "Knytex D092 (310 gsm)" , "100.0" , "0.0" , "0.0" , "0.0" , "25.0" , "3.25" , "0.97" , "11735.00" ,
 "UNI-D092G-UP2" , "CoRezyn 63-AX-051" , "Knytex D092 (310 gsm)" , "100.0" , "0.0" , "0.0" , "0.0" , "25.0" , "3.25" , "0.94" , "12691.00" ,
 "UNI-D092G-UP2" , "CoRezyn 63-AX-051" , "Knytex D092 (310 gsm)" , "100.0" , "0.0" , "0.0" , "0.0" , "25.0" , "3.25" , "1.16" , "12811.00" ,
 "UNI-D092G-UP2" , "CoRezyn 63-AX-051" , "Knytex D092 (310 gsm)" , "100.0" , "0.0" , "0.0" , "0.0" , "25.0" , "3.25" , "0.93" , "135121.00" ,
 "UNI-D092G-UP2" , "CoRezyn 63-AX-051" , "Knytex D092 (310 gsm)" , "100.0" , "0.0" , "0.0" , "0.0" , "25.0" , "3.25" , "1.64" , "1360.00" ,
 "UNI-D092G-UP2" , "CoRezyn 63-AX-051" , "Knytex D092 (310 gsm)" , "100.0" , "0.0" , "0.0" , "0.0" , "25.0" , "3.25" , "0.90" , "15436.00" ,
 "UNI-D092G-UP2" , "CoRezyn 63-AX-051" , "Knytex D092 (310 gsm)" , "100.0" , "0.0" , "0.0" , "0.0" , "25.0" , "3.25" , "0.58" , "159725.00" ,
 "UNI-D092G-UP2" , "CoRezyn 63-AX-051" , "Knytex D092 (310 gsm)" , "100.0" , "0.0" , "0.0" , "0.0" , "25.0" , "3.25" , "1.50" , "2083.00" ,
 "UNI-D092G-UP2" , "CoRezyn 63-AX-051" , "Knytex D092 (310 gsm)" , "100.0" , "0.0" , "0.0" , "0.0" , "25.0" , "3.25" , "1.31" , "2113.00" ,
 "UNI-D092G-UP2" , "CoRezyn 63-AX-051" , "Knytex D092 (310 gsm)" , "100.0" , "0.0" , "0.0" , "0.0" , "25.0" , "3.25" , "0.62" , "261247.00" ,
 "UNI-D092G-UP2" , "CoRezyn 63-AX-051" , "Knytex D092 (310 gsm)" , "100.0" , "0.0" , "0.0" , "0.0" , "25.0" , "3.25" , "1.20" , "2700.00" ,
 "UNI-D092G-UP2" , "CoRezyn 63-AX-051" , "Knytex D092 (310 gsm)" , "100.0" , "0.0" , "0.0" , "0.0" , "25.0" , "3.25" , "0.90" , "29096.00" ,
 "UNI-D092G-UP2" , "CoRezyn 63-AX-051" , "Knytex D092 (310 gsm)" , "100.0" , "0.0" , "0.0" , "0.0" , "25.0" , "3.25" , "1.22" , "2942.00" ,
 "UNI-D092G-UP2" , "CoRezyn 63-AX-051" , "Knytex D092 (310 gsm)" , "100.0" , "0.0" , "0.0" , "0.0" , "25.0" , "3.25" , "0.47" , "3000000.00" ,
 "UNI-D092G-UP2" , "CoRezyn 63-AX-051" , "Knytex D092 (310 gsm)" , "100.0" , "0.0" , "0.0" , "0.0" , "25.0" , "3.25" , "0.53" , "368039.00" ,
 "UNI-D092G-UP2" , "CoRezyn 63-AX-051" , "Knytex D092 (310 gsm)" , "100.0" , "0.0" , "0.0" , "0.0" , "25.0" , "3.25" , "0.90" , "36932.00" ,
 "UNI-D092G-UP2" , "CoRezyn 63-AX-051" , "Knytex D092 (310 gsm)" , "100.0" , "0.0" , "0.0" , "0.0" , "25.0" , "3.25" , "0.55" , "472372.00" ,
 "UNI-D092G-UP2" , "CoRezyn 63-AX-051" , "Knytex D092 (310 gsm)" , "100.0" , "0.0" , "0.0" , "0.0" , "25.0" , "3.25" , "0.81" , "478382.00" ,
 "UNI-D092G-UP2" , "CoRezyn 63-AX-051" , "Knytex D092 (310 gsm)" , "100.0" , "0.0" , "0.0" , "0.0" , "25.0" , "3.25" , "1.62" , "484.00" ,
 "UNI-D092G-UP2" , "CoRezyn 63-AX-051" , "Knytex D092 (310 gsm)" , "100.0" , "0.0" , "0.0" , "0.0" , "25.0" , "3.25" , "0.56" , "494104.00" ,
 "UNI-D092G-UP2" , "CoRezyn 63-AX-051" , "Knytex D092 (310 gsm)" , "100.0" , "0.0" , "0.0" , "0.0" , "25.0" , "3.25" , "0.60" , "6654291.00" ,
 "UNI-D092G-UP2" , "CoRezyn 63-AX-051" , "Knytex D092 (310 gsm)" , "100.0" , "0.0" , "0.0" , "0.0" , "25.0" , "3.25" , "0.56" , "700000.00" ,
 "UNI-D092G-UP2" , "CoRezyn 63-AX-051" , "Knytex D092 (310 gsm)" , "100.0" , "0.0" , "0.0" , "0.0" , "25.0" , "3.25" , "0.58" , "874379.00" ,
 "UNI-D092G-UP2" , "CoRezyn 63-AX-051" , "Knytex D092 (310 gsm)" , "100.0" , "0.0" , "0.0" , "0.0" , "25.0" , "3.25" , "1.22" , "9091.00" ,
