Repository: NCOR-US/WindTurbineProject

# WindTurbineProject
The Wind Turbine Material Analysis Project was a project (Spring 2018) funded by DMDII to extend the product life cycle ontologies developed under CHAMP to answer a particular use case, allowing a materials engineer to select optimal materials based on key performance parameters. Open-source data from the wind turbine blade materials dataset at Sandia National Lab at Montana State University was used to generate RDF for the analysis. This repository contains the deliverables for this project, including the application ontology, RDF files, the final report, SPARQL queries written along with their returns, along with a final set of presentation slides.

File: src/SPARQL Queries/SPARQL_QueryResults_03.csv (part 5 of 6)
 "MD-45D155V-VE" , "Derakane 411C-50" , "Knytex D155 (527 gsm)" , "0.0" , "0.0" , "0.0" , "100.0" , "25.0" , "3.00" , "0.84" , "0.10" , "4581.00" ,
 "MD-45D155V-VE" , "Derakane 411C-50" , "Knytex D155 (527 gsm)" , "0.0" , "0.0" , "0.0" , "100.0" , "25.0" , "3.00" , "0.61" , "0.10" , "51501.00" ,
 "MD-45D155V-VE" , "Derakane 411C-50" , "Knytex D155 (527 gsm)" , "0.0" , "0.0" , "0.0" , "100.0" , "25.0" , "3.00" , "0.60" , "0.10" , "62968.00" ,
 "MD-45D155V-VE" , "Derakane 411C-50" , "Knytex D155 (527 gsm)" , "0.0" , "0.0" , "0.0" , "100.0" , "25.0" , "3.00" , "0.86" , "0.10" , "7247.00" ,
 "Triax-AA4-UP2" , "CoRezyn 63-AX-051" , "BTI TV3400 triax (1150 gsm)" , "48.0" , "52.0" , "0.0" , "0.0" , "25.0" , "5.12" , "1.19" , "0.10" , "3002.00" ,
 "Triax-DD27A-UP2" , "CoRezyn 63-AX-051" , "Ahlstrom 42024L/M50 (1250 gsm)" , "76.0" , "24.0" , "0.0" , "0.0" , "22.0" , "4.08" , "1.22" , "0.10" , "11981.00" ,
 "Triax-DD27A-UP2" , "CoRezyn 63-AX-051" , "Ahlstrom 42024L/M50 (1250 gsm)" , "76.0" , "24.0" , "0.0" , "0.0" , "22.0" , "4.08" , "0.52" , "0.10" , "1299207.00" ,
 "Triax-DD27A-UP2" , "CoRezyn 63-AX-051" , "Ahlstrom 42024L/M50 (1250 gsm)" , "76.0" , "24.0" , "0.0" , "0.0" , "22.0" , "4.08" , "1.62" , "0.10" , "1585.00" ,
 "Triax-DD27A-UP2" , "CoRezyn 63-AX-051" , "Ahlstrom 42024L/M50 (1250 gsm)" , "76.0" , "24.0" , "0.0" , "0.0" , "22.0" , "4.08" , "1.09" , "0.10" , "16202.00" ,
 "Triax-DD27A-UP2" , "CoRezyn 63-AX-051" , "Ahlstrom 42024L/M50 (1250 gsm)" , "76.0" , "24.0" , "0.0" , "0.0" , "22.0" , "4.08" , "1.17" , "0.10" , "17327.00" ,
 "Triax-DD27A-UP2" , "CoRezyn 63-AX-051" , "Ahlstrom 42024L/M50 (1250 gsm)" , "76.0" , "24.0" , "0.0" , "0.0" , "22.0" , "4.08" , "0.54" , "0.10" , "1889675.00" ,
 "Triax-DD27A-UP2" , "CoRezyn 63-AX-051" , "Ahlstrom 42024L/M50 (1250 gsm)" , "76.0" , "24.0" , "0.0" , "0.0" , "22.0" , "4.08" , "1.35" , "0.10" , "2115.00" ,
 "Triax-DD27A-UP2" , "CoRezyn 63-AX-051" , "Ahlstrom 42024L/M50 (1250 gsm)" , "76.0" , "24.0" , "0.0" , "0.0" , "22.0" , "4.08" , "0.75" , "0.10" , "256311.00" ,
 "Triax-DD27A-UP2" , "CoRezyn 63-AX-051" , "Ahlstrom 42024L/M50 (1250 gsm)" , "76.0" , "24.0" , "0.0" , "0.0" , "22.0" , "4.08" , "0.53" , "0.10" , "2780943.00" ,
 "Triax-DD27A-UP2" , "CoRezyn 63-AX-051" , "Ahlstrom 42024L/M50 (1250 gsm)" , "76.0" , "24.0" , "0.0" , "0.0" , "22.0" , "4.08" , "0.63" , "0.10" , "381380.00" ,
 "Triax-DD27A-UP2" , "CoRezyn 63-AX-051" , "Ahlstrom 42024L/M50 (1250 gsm)" , "76.0" , "24.0" , "0.0" , "0.0" , "22.0" , "4.08" , "0.67" , "0.10" , "468496.00" ,
 "Triax-DD27B-UP2" , "CoRezyn 63-AX-051" , "Ahlstrom 42024L/M50 (1250 gsm)" , "76.0" , "24.0" , "0.0" , "0.0" , "22.0" , "3.16" , "0.87" , "0.10" , "105010.00" ,
 "Triax-DD27B-UP2" , "CoRezyn 63-AX-051" , "Ahlstrom 42024L/M50 (1250 gsm)" , "76.0" , "24.0" , "0.0" , "0.0" , "22.0" , "3.16" , "1.13" , "0.10" , "10804.00" ,
 "Triax-DD27B-UP2" , "CoRezyn 63-AX-051" , "Ahlstrom 42024L/M50 (1250 gsm)" , "76.0" , "24.0" , "0.0" , "0.0" , "22.0" , "3.16" , "1.17" , "0.10" , "11011.00" ,
 "Triax-DD27B-UP2" , "CoRezyn 63-AX-051" , "Ahlstrom 42024L/M50 (1250 gsm)" , "76.0" , "24.0" , "0.0" , "0.0" , "22.0" , "3.16" , "0.84" , "0.10" , "122565.00" ,
 "Triax-DD27B-UP2" , "CoRezyn 63-AX-051" , "Ahlstrom 42024L/M50 (1250 gsm)" , "76.0" , "24.0" , "0.0" , "0.0" , "22.0" , "3.16" , "0.89" , "0.10" , "127727.00" ,
 "Triax-DD27B-UP2" , "CoRezyn 63-AX-051" , "Ahlstrom 42024L/M50 (1250 gsm)" , "76.0" , "24.0" , "0.0" , "0.0" , "22.0" , "3.16" , "1.10" , "0.10" , "13355.00" ,
 "Triax-DD27B-UP2" , "CoRezyn 63-AX-051" , "Ahlstrom 42024L/M50 (1250 gsm)" , "76.0" , "24.0" , "0.0" , "0.0" , "22.0" , "3.16" , "0.54" , "0.10" , "1432060.00" ,
 "Triax-DD27B-UP2" , "CoRezyn 63-AX-051" , "Ahlstrom 42024L/M50 (1250 gsm)" , "76.0" , "24.0" , "0.0" , "0.0" , "22.0" , "3.16" , "1.43" , "0.10" , "1918.00" ,
 "Triax-DD27B-UP2" , "CoRezyn 63-AX-051" , "Ahlstrom 42024L/M50 (1250 gsm)" , "76.0" , "24.0" , "0.0" , "0.0" , "22.0" , "3.16" , "0.50" , "0.10" , "2067242.00" ,
 "Triax-DD27B-UP2" , "CoRezyn 63-AX-051" , "Ahlstrom 42024L/M50 (1250 gsm)" , "76.0" , "24.0" , "0.0" , "0.0" , "22.0" , "3.16" , "1.56" , "0.10" , "2312.00" ,
 "Triax-DD27B-UP2" , "CoRezyn 63-AX-051" , "Ahlstrom 42024L/M50 (1250 gsm)" , "76.0" , "24.0" , "0.0" , "0.0" , "22.0" , "3.16" , "1.64" , "0.10" , "3316.00" ,
 "Triax-DD27B-UP2" , "CoRezyn 63-AX-051" , "Ahlstrom 42024L/M50 (1250 gsm)" , "76.0" , "24.0" , "0.0" , "0.0" , "22.0" , "3.16" , "0.68" , "0.10" , "497241.00" ,
 "Triax-DD27B-UP2" , "CoRezyn 63-AX-051" , "Ahlstrom 42024L/M50 (1250 gsm)" , "76.0" , "24.0" , "0.0" , "0.0" , "22.0" , "3.16" , "0.65" , "0.10" , "633513.00" ,
 "Triax-G" , "CoRezyn 63-AX-050" , "Triax" , "48.0" , "52.0" , "0.0" , "0.0" , "25.0" , "7.26" , "0.43" , "0.10" , "11160358.00" ,
 "Triax-H" , "CoRezyn 63-AX-050" , "Hexcel XH120" , "48.0" , "70.0" , "30.0" , "0.0" , "25.0" , "6.58" , "0.30" , "0.10" , "10000000.00" ,
 "Triax-H" , "CoRezyn 63-AX-050" , "Hexcel XH120" , "48.0" , "70.0" , "30.0" , "0.0" , "25.0" , "6.58" , "0.76" , "0.10" , "11417.00" ,
 "Triax-H" , "CoRezyn 63-AX-050" , "Hexcel XH120" , "48.0" , "70.0" , "30.0" , "0.0" , "25.0" , "6.58" , "0.95" , "0.10" , "15703.00" ,
 "Triax-H" , "CoRezyn 63-AX-050" , "Hexcel XH120" , "48.0" , "70.0" , "30.0" , "0.0" , "25.0" , "6.58" , "0.59" , "-1.00" , "15930.00" ,
 "Triax-H" , "CoRezyn 63-AX-050" , "Hexcel XH120" , "48.0" , "70.0" , "30.0" , "0.0" , "25.0" , "6.58" , "0.73" , "0.10" , "16137.00" ,
 "Triax-H" , "CoRezyn 63-AX-050" , "Hexcel XH120" , "48.0" , "70.0" , "30.0" , "0.0" , "25.0" , "6.58" , "1.04" , "0.10" , "1668.00" ,
 "Triax-H" , "CoRezyn 63-AX-050" , "Hexcel XH120" , "48.0" , "70.0" , "30.0" , "0.0" , "25.0" , "6.58" , "0.41" , "-1.00" , "1824012.00" ,
 "Triax-H" , "CoRezyn 63-AX-050" , "Hexcel XH120" , "48.0" , "70.0" , "30.0" , "0.0" , "25.0" , "6.58" , "-0.05" , "10.00" , "19996.00" ,
 "Triax-H" , "CoRezyn 63-AX-050" , "Hexcel XH120" , "48.0" , "70.0" , "30.0" , "0.0" , "25.0" , "6.58" , "0.43" , "0.10" , "20500167.00" ,
 "Triax-H" , "CoRezyn 63-AX-050" , "Hexcel XH120" , "48.0" , "70.0" , "30.0" , "0.0" , "25.0" , "6.58" , "0.55" , "-1.00" , "21713.00" ,
 "Triax-H" , "CoRezyn 63-AX-050" , "Hexcel XH120" , "48.0" , "70.0" , "30.0" , "0.0" , "25.0" , "6.58" , "1.20" , "0.10" , "2921.00" ,
 "Triax-H" , "CoRezyn 63-AX-050" , "Hexcel XH120" , "48.0" , "70.0" , "30.0" , "0.0" , "25.0" , "6.58" , "-0.06" , "10.00" , "30000000.00" ,
 "Triax-H" , "CoRezyn 63-AX-050" , "Hexcel XH120" , "48.0" , "70.0" , "30.0" , "0.0" , "25.0" , "6.58" , "-0.09" , "10.00" , "3918.00" ,
 "Triax-H" , "CoRezyn 63-AX-050" , "Hexcel XH120" , "48.0" , "70.0" , "30.0" , "0.0" , "25.0" , "6.58" , "-0.04" , "10.00" , "4385009.00" ,
 "Triax-H" , "CoRezyn 63-AX-050" , "Hexcel XH120" , "48.0" , "70.0" , "30.0" , "0.0" , "25.0" , "6.58" , "0.68" , "0.10" , "45360.00" ,
 "Triax-H" , "CoRezyn 63-AX-050" , "Hexcel XH120" , "48.0" , "70.0" , "30.0" , "0.0" , "25.0" , "6.58" , "-0.08" , "10.00" , "4578.00" ,
 "Triax-H" , "CoRezyn 63-AX-050" , "Hexcel XH120" , "48.0" , "70.0" , "30.0" , "0.0" , "25.0" , "6.58" , "-0.06" , "10.00" , "6000000.00" ,
 "Triax-H" , "CoRezyn 63-AX-050" , "Hexcel XH120" , "48.0" , "70.0" , "30.0" , "0.0" , "25.0" , "6.58" , "0.60" , "0.10" , "69425.00" ,
 "Triax-H" , "CoRezyn 63-AX-050" , "Hexcel XH120" , "48.0" , "70.0" , "30.0" , "0.0" , "25.0" , "6.58" , "1.53" , "0.10" , "742.00" ,
 "Triax-H" , "CoRezyn 63-AX-050" , "Hexcel XH120" , "48.0" , "70.0" , "30.0" , "0.0" , "25.0" , "6.58" , "0.83" , "0.10" , "79610.00" ,
 "Triax-H" , "CoRezyn 63-AX-050" , "Hexcel XH120" , "48.0" , "70.0" , "30.0" , "0.0" , "25.0" , "6.58" , "0.57" , "0.10" , "8222998.00" ,
 "Triax-H" , "CoRezyn 63-AX-050" , "Hexcel XH120" , "48.0" , "70.0" , "30.0" , "0.0" , "25.0" , "6.58" , "0.86" , "0.10" , "96327.00" ,
 "Triax-J" , "CoRezyn 63-AX-050" , "Hexcel XH120" , "48.0" , "70.0" , "30.0" , "0.0" , "25.0" , "6.63" , "0.31" , "0.10" , "11000000.00" ,
 "Triax-J" , "CoRezyn 63-AX-050" , "Hexcel XH120" , "48.0" , "70.0" , "30.0" , "0.0" , "25.0" , "6.63" , "0.42" , "0.10" , "1460000.00" ,
 "Triax-J" , "CoRezyn 63-AX-050" , "Hexcel XH120" , "48.0" , "70.0" , "30.0" , "0.0" , "25.0" , "6.63" , "0.54" , "0.10" , "153500.00" ,
 "Triax-J" , "CoRezyn 63-AX-050" , "Hexcel XH120" , "48.0" , "70.0" , "30.0" , "0.0" , "25.0" , "6.63" , "0.77" , "0.10" , "17882.00" ,
 "Triax-J" , "CoRezyn 63-AX-050" , "Hexcel XH120" , "48.0" , "70.0" , "30.0" , "0.0" , "25.0" , "6.63" , "0.26" , "0.10" , "18000000.00" ,
 "Triax-J" , "CoRezyn 63-AX-050" , "Hexcel XH120" , "48.0" , "70.0" , "30.0" , "0.0" , "25.0" , "6.63" , "0.28" , "0.10" , "30300000.00" ,
 "Triax-M" , "Unspecified" , "Triax" , "50.0" , "50.0" , "0.0" , "0.0" , "50.0" , "3.10" , "0.49" , "0.10" , "174168.00" ,
 "Triax-M" , "Unspecified" , "Triax" , "50.0" , "50.0" , "0.0" , "0.0" , "50.0" , "3.10" , "0.32" , "0.10" , "17764694.00" ,
 "Triax-M" , "Unspecified" , "Triax" , "50.0" , "50.0" , "0.0" , "0.0" , "50.0" , "3.10" , "0.66" , "0.10" , "18650.00" ,
 "Triax-M" , "Unspecified" , "Triax" , "50.0" , "50.0" , "0.0" , "0.0" , "50.0" , "3.10" , "0.66" , "0.10" , "22360.00" ,
 "Triax-M" , "Unspecified" , "Triax" , "50.0" , "50.0" , "0.0" , "0.0" , "50.0" , "3.10" , "1.12" , "0.10" , "2319.00" ,
 "Triax-M" , "Unspecified" , "Triax" , "50.0" , "50.0" , "0.0" , "0.0" , "50.0" , "3.10" , "0.36" , "0.10" , "2498512.00" ,
 "Triax-M" , "Unspecified" , "Triax" , "50.0" , "50.0" , "0.0" , "0.0" , "50.0" , "3.10" , "0.39" , "0.10" , "266000.00" ,
 "Triax-M" , "Unspecified" , "Triax" , "50.0" , "50.0" , "0.0" , "0.0" , "50.0" , "3.10" , "1.12" , "0.10" , "2855.00" ,
 "Triax-M" , "Unspecified" , "Triax" , "50.0" , "50.0" , "0.0" , "0.0" , "50.0" , "3.10" , "0.41" , "0.10" , "397000.00" ,
 "Triax-M" , "Unspecified" , "Triax" , "50.0" , "50.0" , "0.0" , "0.0" , "50.0" , "3.10" , "1.43" , "0.10" , "687.00" ,
 "Triax-M" , "Unspecified" , "Triax" , "50.0" , "50.0" , "0.0" , "0.0" , "50.0" , "3.10" , "0.36" , "0.10" , "6899599.00" ,
 "Triax-M" , "Unspecified" , "Triax" , "50.0" , "50.0" , "0.0" , "0.0" , "50.0" , "3.10" , "0.49" , "0.10" , "86249.00" ,
 "Triax-M" , "Unspecified" , "Triax" , "50.0" , "50.0" , "0.0" , "0.0" , "50.0" , "3.10" , "1.44" , "0.10" , "879.00" ,
 "Triax-N" , "Unspecified" , "Triax" , "0.0" , "50.0" , "50.0" , "0.0" , "25.0" , "3.23" , "1.34" , "0.10" , "6479.00" ,
 "Triax-N" , "Unspecified" , "Triax" , "0.0" , "50.0" , "50.0" , "0.0" , "50.0" , "3.23" , "0.42" , "0.10" , "1634579.00" ,
 "Triax-N" , "Unspecified" , "Triax" , "0.0" , "50.0" , "50.0" , "0.0" , "50.0" , "3.23" , "0.23" , "0.10" , "34000000.00" ,
 "Triax-N" , "Unspecified" , "Triax" , "0.0" , "50.0" , "50.0" , "0.0" , "50.0" , "3.23" , "1.70" , "0.10" , "470.00" ,
 "Triax-N" , "Unspecified" , "Triax" , "0.0" , "50.0" , "50.0" , "0.0" , "50.0" , "3.23" , "0.45" , "0.10" , "511047.00" ,
 "Triax-N" , "Unspecified" , "Triax" , "0.0" , "50.0" , "50.0" , "0.0" , "50.0" , "3.23" , "1.42" , "0.10" , "711.00" ,
 "Triax-N" , "Unspecified" , "Triax" , "0.0" , "50.0" , "50.0" , "0.0" , "50.0" , "3.23" , "1.15" , "0.10" , "7950.00" ,
 "Triax-N" , "Unspecified" , "Triax" , "50.0" , "50.0" , "0.0" , "0.0" , "25.0" , "3.23" , "2.74" , "0.10" , "27.00" ,
 "Triax-N" , "Unspecified" , "Triax" , "50.0" , "50.0" , "0.0" , "0.0" , "25.0" , "3.23" , "1.05" , "0.10" , "4871.00" ,
 "Triax-N" , "Unspecified" , "Triax" , "50.0" , "50.0" , "0.0" , "0.0" , "25.0" , "3.23" , "1.08" , "0.10" , "5684.00" ,
 "Triax-N" , "Unspecified" , "Triax" , "50.0" , "50.0" , "0.0" , "0.0" , "25.0" , "3.23" , "1.63" , "0.10" , "626.00" ,
 "Triax-N" , "Unspecified" , "Triax" , "50.0" , "50.0" , "0.0" , "0.0" , "25.0" , "3.23" , "1.70" , "0.10" , "811.00" ,
 "Triax-N" , "Unspecified" , "Triax" , "50.0" , "50.0" , "0.0" , "0.0" , "50.0" , "3.23" , "0.36" , "-1.00" , "105505.00" ,
 "Triax-N" , "Unspecified" , "Triax" , "50.0" , "50.0" , "0.0" , "0.0" , "50.0" , "3.23" , "-0.06" , "10.00" , "1098374.00" ,
 "Triax-N" , "Unspecified" , "Triax" , "50.0" , "50.0" , "0.0" , "0.0" , "50.0" , "3.23" , "0.29" , "-1.00" , "1189053.00" ,
 "Triax-N" , "Unspecified" , "Triax" , "50.0" , "50.0" , "0.0" , "0.0" , "50.0" , "3.23" , "0.29" , "-1.00" , "1282726.00" ,
 "Triax-N" , "Unspecified" , "Triax" , "50.0" , "50.0" , "0.0" , "0.0" , "50.0" , "3.23" , "0.56" , "-1.00" , "13337.00" ,
 "Triax-N" , "Unspecified" , "Triax" , "50.0" , "50.0" , "0.0" , "0.0" , "50.0" , "3.23" , "0.42" , "0.10" , "1336695.00" ,
 "Triax-N" , "Unspecified" , "Triax" , "50.0" , "50.0" , "0.0" , "0.0" , "50.0" , "3.23" , "1.82" , "0.10" , "150.00" ,
 "Triax-N" , "Unspecified" , "Triax" , "50.0" , "50.0" , "0.0" , "0.0" , "50.0" , "3.23" , "0.39" , "0.10" , "1648137.00" ,
 "Triax-N" , "Unspecified" , "Triax" , "50.0" , "50.0" , "0.0" , "0.0" , "50.0" , "3.23" , "0.54" , "0.10" , "165980.00" ,
 "Triax-N" , "Unspecified" , "Triax" , "50.0" , "50.0" , "0.0" , "0.0" , "50.0" , "3.23" , "0.56" , "0.10" , "231826.00" ,
 "Triax-N" , "Unspecified" , "Triax" , "50.0" , "50.0" , "0.0" , "0.0" , "50.0" , "3.23" , "0.38" , "-1.00" , "240528.00" ,
 "Triax-N" , "Unspecified" , "Triax" , "50.0" , "50.0" , "0.0" , "0.0" , "50.0" , "3.23" , "0.73" , "0.10" , "25371.00" ,
 "Triax-N" , "Unspecified" , "Triax" , "50.0" , "50.0" , "0.0" , "0.0" , "50.0" , "3.23" , "-0.04" , "10.00" , "25738868.00" ,
 "Triax-N" , "Unspecified" , "Triax" , "50.0" , "50.0" , "0.0" , "0.0" , "50.0" , "3.23" , "0.71" , "0.10" , "25781.00" ,
 "Triax-N" , "Unspecified" , "Triax" , "50.0" , "50.0" , "0.0" , "0.0" , "50.0" , "3.23" , "-0.04" , "10.00" , "26707000.00" ,
 "Triax-N" , "Unspecified" , "Triax" , "50.0" , "50.0" , "0.0" , "0.0" , "50.0" , "3.23" , "-0.07" , "10.00" , "292181.00" ,
 "Triax-N" , "Unspecified" , "Triax" , "50.0" , "50.0" , "0.0" , "0.0" , "50.0" , "3.23" , "0.72" , "0.10" , "29230.00" ,
 "Triax-N" , "Unspecified" , "Triax" , "50.0" , "50.0" , "0.0" , "0.0" , "50.0" , "3.23" , "-0.07" , "10.00" , "32227.00" ,
 "Triax-N" , "Unspecified" , "Triax" , "50.0" , "50.0" , "0.0" , "0.0" , "50.0" , "3.23" , "-0.06" , "10.00" , "367505.00" ,
 "Triax-N" , "Unspecified" , "Triax" , "50.0" , "50.0" , "0.0" , "0.0" , "50.0" , "3.23" , "0.69" , "0.10" , "37597.00" ,
 "Triax-N" , "Unspecified" , "Triax" , "50.0" , "50.0" , "0.0" , "0.0" , "50.0" , "3.23" , "0.35" , "0.10" , "4005593.00" ,
 "Triax-N" , "Unspecified" , "Triax" , "50.0" , "50.0" , "0.0" , "0.0" , "50.0" , "3.23" , "0.61" , "-1.00" , "5570.00" ,
 "Triax-N" , "Unspecified" , "Triax" , "50.0" , "50.0" , "0.0" , "0.0" , "50.0" , "3.23" , "0.34" , "0.10" , "7825000.00" ,
 "Triax-R" , "Unspecified" , "DN105" , "53.0" , "47.0" , "0.0" , "0.0" , "50.0" , "3.56" , "2.52" , "0.10" , "60.00" ,
 "Triax-R" , "Unspecified" , "DN105" , "53.0" , "47.0" , "0.0" , "0.0" , "50.0" , "3.56" , "1.31" , "0.10" , "6035.00" ,
 "Triax-R" , "Unspecified" , "DN105" , "53.0" , "47.0" , "0.0" , "0.0" , "50.0" , "3.56" , "1.31" , "0.10" , "6967.00" ,
 "Triax-R" , "Unspecified" , "DN105" , "53.0" , "47.0" , "0.0" , "0.0" , "50.0" , "3.56" , "0.82" , "0.10" , "7842000.00" ,
 "Triax-R" , "Unspecified" , "DN105" , "53.0" , "47.0" , "0.0" , "0.0" , "50.0" , "3.56" , "0.93" , "0.10" , "8170168.00" ,
 "Triax-R" , "Unspecified" , "DN105" , "53.0" , "47.0" , "0.0" , "0.0" , "50.0" , "3.56" , "0.90" , "0.10" , "820153.00" ,
 "Triax-R" , "Unspecified" , "DN105" , "53.0" , "47.0" , "0.0" , "0.0" , "50.0" , "3.56" , "2.13" , "0.10" , "925.00" ,
 "Triax-R" , "Unspecified" , "DN105" , "53.0" , "47.0" , "0.0" , "0.0" , "50.0" , "3.56" , "1.00" , "0.10" , "972000.00" ,
 "Triax-W" , "CoRezyn 63-AX-051" , "CDB220 Triax" , "53.0" , "47.0" , "0.0" , "0.0" , "50.0" , "3.43" , "0.91" , "0.10" , "25839.00" ,
 "Triax-W" , "CoRezyn 63-AX-051" , "CDB220 Triax" , "53.0" , "47.0" , "0.0" , "0.0" , "50.0" , "3.43" , "0.90" , "0.10" , "30040.00" ,
 "UNI-(0)2-UP2" , "CoRezyn 63-AX-051" , "Knytex D155 (527 gsm)" , "100.0" , "0.0" , "0.0" , "0.0" , "6.0" , "0.80" , "0.44" , "-1.00" , "100000000.00" ,
 "UNI-(0)2-UP2" , "CoRezyn 63-AX-051" , "Knytex D155 (527 gsm)" , "100.0" , "0.0" , "0.0" , "0.0" , "6.0" , "0.80" , "-0.63" , "2.00" , "100081219.00" ,
 "UNI-(0)2-UP2" , "CoRezyn 63-AX-051" , "Knytex D155 (527 gsm)" , "100.0" , "0.0" , "0.0" , "0.0" , "6.0" , "0.80" , "1.02" , "0.50" , "100686430.00" ,
 "UNI-(0)2-UP2" , "CoRezyn 63-AX-051" , "Knytex D155 (527 gsm)" , "100.0" , "0.0" , "0.0" , "0.0" , "6.0" , "0.80" , "-0.08" , "10.00" , "10106247.00" ,
 "UNI-(0)2-UP2" , "CoRezyn 63-AX-051" , "Knytex D155 (527 gsm)" , "100.0" , "0.0" , "0.0" , "0.0" , "6.0" , "0.80" , "-0.06" , "10.00" , "10188794.00" ,
 "UNI-(0)2-UP2" , "CoRezyn 63-AX-051" , "Knytex D155 (527 gsm)" , "100.0" , "0.0" , "0.0" , "0.0" , "6.0" , "0.80" , "-0.11" , "10.00" , "10192.00" ,
 "UNI-(0)2-UP2" , "CoRezyn 63-AX-051" , "Knytex D155 (527 gsm)" , "100.0" , "0.0" , "0.0" , "0.0" , "6.0" , "0.80" , "-0.08" , "10.00" , "103112335.00" ,
 "UNI-(0)2-UP2" , "CoRezyn 63-AX-051" , "Knytex D155 (527 gsm)" , "100.0" , "0.0" , "0.0" , "0.0" , "6.0" , "0.80" , "-0.08" , "10.00" , "103573682.00" ,
 "UNI-(0)2-UP2" , "CoRezyn 63-AX-051" , "Knytex D155 (527 gsm)" , "100.0" , "0.0" , "0.0" , "0.0" , "6.0" , "0.80" , "0.44" , "-1.00" , "10382631.00" ,
 "UNI-(0)2-UP2" , "CoRezyn 63-AX-051" , "Knytex D155 (527 gsm)" , "100.0" , "0.0" , "0.0" , "0.0" , "6.0" , "0.80" , "-0.68" , "2.00" , "103970.00" ,
 "UNI-(0)2-UP2" , "CoRezyn 63-AX-051" , "Knytex D155 (527 gsm)" , "100.0" , "0.0" , "0.0" , "0.0" , "6.0" , "0.80" , "-0.59" , "2.00" , "107413026.00" ,
 "UNI-(0)2-UP2" , "CoRezyn 63-AX-051" , "Knytex D155 (527 gsm)" , "100.0" , "0.0" , "0.0" , "0.0" , "6.0" , "0.80" , "-0.12" , "10.00" , "10886.00" ,
 "UNI-(0)2-UP2" , "CoRezyn 63-AX-051" , "Knytex D155 (527 gsm)" , "100.0" , "0.0" , "0.0" , "0.0" , "6.0" , "0.80" , "1.36" , "0.50" , "1095381.00" ,
 "UNI-(0)2-UP2" , "CoRezyn 63-AX-051" , "Knytex D155 (527 gsm)" , "100.0" , "0.0" , "0.0" , "0.0" , "6.0" , "0.80" , "0.67" , "0.10" , "110539817.00" ,
 "UNI-(0)2-UP2" , "CoRezyn 63-AX-051" , "Knytex D155 (527 gsm)" , "100.0" , "0.0" , "0.0" , "0.0" , "6.0" , "0.80" , "0.55" , "-0.50" , "11113718.00" ,
 "UNI-(0)2-UP2" , "CoRezyn 63-AX-051" , "Knytex D155 (527 gsm)" , "100.0" , "0.0" , "0.0" , "0.0" , "6.0" , "0.80" , "1.60" , "0.50" , "11276771.00" ,
 "UNI-(0)2-UP2" , "CoRezyn 63-AX-051" , "Knytex D155 (527 gsm)" , "100.0" , "0.0" , "0.0" , "0.0" , "6.0" , "0.80" , "-0.68" , "2.00" , "11347.00" ,
 "UNI-(0)2-UP2" , "CoRezyn 63-AX-051" , "Knytex D155 (527 gsm)" , "100.0" , "0.0" , "0.0" , "0.0" , "6.0" , "0.80" , "1.19" , "0.50" , "11927857.00" ,
 "UNI-(0)2-UP2" , "CoRezyn 63-AX-051" , "Knytex D155 (527 gsm)" , "100.0" , "0.0" , "0.0" , "0.0" , "6.0" , "0.80" , "-0.78" , "2.00" , "12319.00" ,
 "UNI-(0)2-UP2" , "CoRezyn 63-AX-051" , "Knytex D155 (527 gsm)" , "100.0" , "0.0" , "0.0" , "0.0" , "6.0" , "0.80" , "0.66" , "-1.00" , "124950.00" ,
 "UNI-(0)2-UP2" , "CoRezyn 63-AX-051" , "Knytex D155 (527 gsm)" , "100.0" , "0.0" , "0.0" , "0.0" , "6.0" , "0.80" , "0.66" , "-1.00" , "1260397.00" ,
 "UNI-(0)2-UP2" , "CoRezyn 63-AX-051" , "Knytex D155 (527 gsm)" , "100.0" , "0.0" , "0.0" , "0.0" , "6.0" , "0.80" , "-0.08" , "10.00" , "12635375.00" ,
 "UNI-(0)2-UP2" , "CoRezyn 63-AX-051" , "Knytex D155 (527 gsm)" , "100.0" , "0.0" , "0.0" , "0.0" , "6.0" , "0.80" , "-0.11" , "10.00" , "12660.00" ,
 "UNI-(0)2-UP2" , "CoRezyn 63-AX-051" , "Knytex D155 (527 gsm)" , "100.0" , "0.0" , "0.0" , "0.0" , "6.0" , "0.80" , "-0.11" , "10.00" , "1336317.00" ,
 "UNI-(0)2-UP2" , "CoRezyn 63-AX-051" , "Knytex D155 (527 gsm)" , "100.0" , "0.0" , "0.0" , "0.0" , "6.0" , "0.80" , "-0.07" , "10.00" , "13990000.00" ,
 "UNI-(0)2-UP2" , "CoRezyn 63-AX-051" , "Knytex D155 (527 gsm)" , "100.0" , "0.0" , "0.0" , "0.0" , "6.0" , "0.80" , "1.16" , "0.10" , "144728.00" ,
 "UNI-(0)2-UP2" , "CoRezyn 63-AX-051" , "Knytex D155 (527 gsm)" , "100.0" , "0.0" , "0.0" , "0.0" , "6.0" , "0.80" , "0.45" , "0.10" , "14715704.00" ,
 "UNI-(0)2-UP2" , "CoRezyn 63-AX-051" , "Knytex D155 (527 gsm)" , "100.0" , "0.0" , "0.0" , "0.0" , "6.0" , "0.80" , "0.73" , "-0.50" , "151631.00" ,
 "UNI-(0)2-UP2" , "CoRezyn 63-AX-051" , "Knytex D155 (527 gsm)" , "100.0" , "0.0" , "0.0" , "0.0" , "6.0" , "0.80" , "1.01" , "0.10" , "157502.00" ,
 "UNI-(0)2-UP2" , "CoRezyn 63-AX-051" , "Knytex D155 (527 gsm)" , "100.0" , "0.0" , "0.0" , "0.0" , "6.0" , "0.80" , "1.19" , "0.50" , "16711593.00" ,
 "UNI-(0)2-UP2" , "CoRezyn 63-AX-051" , "Knytex D155 (527 gsm)" , "100.0" , "0.0" , "0.0" , "0.0" , "6.0" , "0.80" , "0.44" , "-1.00" , "17272745.00" ,
 "UNI-(0)2-UP2" , "CoRezyn 63-AX-051" , "Knytex D155 (527 gsm)" , "100.0" , "0.0" , "0.0" , "0.0" , "6.0" , "0.80" , "-0.63" , "2.00" , "17937.00" ,
 "UNI-(0)2-UP2" , "CoRezyn 63-AX-051" , "Knytex D155 (527 gsm)" , "100.0" , "0.0" , "0.0" , "0.0" , "6.0" , "0.80" , "-0.12" , "10.00" , "19210.00" ,
 "UNI-(0)2-UP2" , "CoRezyn 63-AX-051" , "Knytex D155 (527 gsm)" , "100.0" , "0.0" , "0.0" , "0.0" , "6.0" , "0.80" , "0.58" , "-1.00" , "1981821.00" ,
 "UNI-(0)2-UP2" , "CoRezyn 63-AX-051" , "Knytex D155 (527 gsm)" , "100.0" , "0.0" , "0.0" , "0.0" , "6.0" , "0.80" , "0.51" , "-1.00" , "2037672.00" ,
 "UNI-(0)2-UP2" , "CoRezyn 63-AX-051" , "Knytex D155 (527 gsm)" , "100.0" , "0.0" , "0.0" , "0.0" , "6.0" , "0.80" , "-0.78" , "2.00" , "22071.00" ,
 "UNI-(0)2-UP2" , "CoRezyn 63-AX-051" , "Knytex D155 (527 gsm)" , "100.0" , "0.0" , "0.0" , "0.0" , "6.0" , "0.80" , "0.73" , "-0.50" , "2215625.00" ,
 "UNI-(0)2-UP2" , "CoRezyn 63-AX-051" , "Knytex D155 (527 gsm)" , "100.0" , "0.0" , "0.0" , "0.0" , "6.0" , "0.80" , "0.90" , "0.10" , "2269945.00" ,
 "UNI-(0)2-UP2" , "CoRezyn 63-AX-051" , "Knytex D155 (527 gsm)" , "100.0" , "0.0" , "0.0" , "0.0" , "6.0" , "0.80" , "-0.07" , "10.00" , "23110567.00" ,
 "UNI-(0)2-UP2" , "CoRezyn 63-AX-051" , "Knytex D155 (527 gsm)" , "100.0" , "0.0" , "0.0" , "0.0" , "6.0" , "0.80" , "1.54" , "0.50" , "235881.00" ,
 "UNI-(0)2-UP2" , "CoRezyn 63-AX-051" , "Knytex D155 (527 gsm)" , "100.0" , "0.0" , "0.0" , "0.0" , "6.0" , "0.80" , "2.06" , "0.50" , "245223.00" ,
 "UNI-(0)2-UP2" , "CoRezyn 63-AX-051" , "Knytex D155 (527 gsm)" , "100.0" , "0.0" , "0.0" , "0.0" , "6.0" , "0.80" , "1.54" , "0.50" , "2513501.00" ,
 "UNI-(0)2-UP2" , "CoRezyn 63-AX-051" , "Knytex D155 (527 gsm)" , "100.0" , "0.0" , "0.0" , "0.0" , "6.0" , "0.80" , "0.40" , "-1.00" , "25924921.00" ,
 "UNI-(0)2-UP2" , "CoRezyn 63-AX-051" , "Knytex D155 (527 gsm)" , "100.0" , "0.0" , "0.0" , "0.0" , "6.0" , "0.80" , "-0.12" , "10.00" , "2688.00" ,
 "UNI-(0)2-UP2" , "CoRezyn 63-AX-051" , "Knytex D155 (527 gsm)" , "100.0" , "0.0" , "0.0" , "0.0" , "6.0" , "0.80" , "1.54" , "0.50" , "284150.00" ,
 "UNI-(0)2-UP2" , "CoRezyn 63-AX-051" , "Knytex D155 (527 gsm)" , "100.0" , "0.0" , "0.0" , "0.0" , "6.0" , "0.80" , "1.49" , "0.10" , "2982.00" ,
 "UNI-(0)2-UP2" , "CoRezyn 63-AX-051" , "Knytex D155 (527 gsm)" , "100.0" , "0.0" , "0.0" , "0.0" , "6.0" , "0.80" , "0.55" , "-0.50" , "3089148.00" ,
 "UNI-(0)2-UP2" , "CoRezyn 63-AX-051" , "Knytex D155 (527 gsm)" , "100.0" , "0.0" , "0.0" , "0.0" , "6.0" , "0.80" , "0.47" , "-1.00" , "3267903.00" ,
 "UNI-(0)2-UP2" , "CoRezyn 63-AX-051" , "Knytex D155 (527 gsm)" , "100.0" , "0.0" , "0.0" , "0.0" , "6.0" , "0.80" , "0.66" , "-1.00" , "337226.00" ,
 "UNI-(0)2-UP2" , "CoRezyn 63-AX-051" , "Knytex D155 (527 gsm)" , "100.0" , "0.0" , "0.0" , "0.0" , "6.0" , "0.80" , "-0.10" , "10.00" , "337992.00" ,
 "UNI-(0)2-UP2" , "CoRezyn 63-AX-051" , "Knytex D155 (527 gsm)" , "100.0" , "0.0" , "0.0" , "0.0" , "6.0" , "0.80" , "0.64" , "-0.50" , "338635.00" ,
 "UNI-(0)2-UP2" , "CoRezyn 63-AX-051" , "Knytex D155 (527 gsm)" , "100.0" , "0.0" , "0.0" , "0.0" , "6.0" , "0.80" , "-0.63" , "2.00" , "34426.00" ,
 "UNI-(0)2-UP2" , "CoRezyn 63-AX-051" , "Knytex D155 (527 gsm)" , "100.0" , "0.0" , "0.0" , "0.0" , "6.0" , "0.80" , "1.60" , "0.50" , "3527508.00" ,
 "UNI-(0)2-UP2" , "CoRezyn 63-AX-051" , "Knytex D155 (527 gsm)" , "100.0" , "0.0" , "0.0" , "0.0" , "6.0" , "0.80" , "-0.11" , "10.00" , "3638153.00" ,
 "UNI-(0)2-UP2" , "CoRezyn 63-AX-051" , "Knytex D155 (527 gsm)" , "100.0" , "0.0" , "0.0" , "0.0" , "6.0" , "0.80" , "1.36" , "0.50" , "368725.00" ,
 "UNI-(0)2-UP2" , "CoRezyn 63-AX-051" , "Knytex D155 (527 gsm)" , "100.0" , "0.0" , "0.0" , "0.0" , "6.0" , "0.80" , "-0.10" , "10.00" , "37274.00" ,
 "UNI-(0)2-UP2" , "CoRezyn 63-AX-051" , "Knytex D155 (527 gsm)" , "100.0" , "0.0" , "0.0" , "0.0" , "6.0" , "0.80" , "-0.10" , "10.00" , "375478.00" ,
 "UNI-(0)2-UP2" , "CoRezyn 63-AX-051" , "Knytex D155 (527 gsm)" , "100.0" , "0.0" , "0.0" , "0.0" , "6.0" , "0.80" , "-0.68" , "2.00" , "38158.00" ,
 "UNI-(0)2-UP2" , "CoRezyn 63-AX-051" , "Knytex D155 (527 gsm)" , "100.0" , "0.0" , "0.0" , "0.0" , "6.0" , "0.80" , "-0.63" , "2.00" , "3891657.00" ,
 "UNI-(0)2-UP2" , "CoRezyn 63-AX-051" , "Knytex D155 (527 gsm)" , "100.0" , "0.0" , "0.0" , "0.0" , "6.0" , "0.80" , "-0.11" , "10.00" , "4021.00" ,
 "UNI-(0)2-UP2" , "CoRezyn 63-AX-051" , "Knytex D155 (527 gsm)" , "100.0" , "0.0" , "0.0" , "0.0" , "6.0" , "0.80" , "-0.63" , "2.00" , "403736.00" ,
 "UNI-(0)2-UP2" , "CoRezyn 63-AX-051" , "Knytex D155 (527 gsm)" , "100.0" , "0.0" , "0.0" , "0.0" , "6.0" , "0.80" , "1.36" , "0.50" , "4112276.00" ,
 "UNI-(0)2-UP2" , "CoRezyn 63-AX-051" , "Knytex D155 (527 gsm)" , "100.0" , "0.0" , "0.0" , "0.0" , "6.0" , "0.80" , "1.36" , "0.50" , "417082.00" ,
 "UNI-(0)2-UP2" , "CoRezyn 63-AX-051" , "Knytex D155 (527 gsm)" , "100.0" , "0.0" , "0.0" , "0.0" , "6.0" , "0.80" , "0.64" , "-0.50" , "4237939.00" ,
 "UNI-(0)2-UP2" , "CoRezyn 63-AX-051" , "Knytex D155 (527 gsm)" , "100.0" , "0.0" , "0.0" , "0.0" , "6.0" , "0.80" , "0.66" , "-1.00" , "437113.00" ,
 "UNI-(0)2-UP2" , "CoRezyn 63-AX-051" , "Knytex D155 (527 gsm)" , "100.0" , "0.0" , "0.0" , "0.0" , "6.0" , "0.80" , "-0.68" , "2.00" , "45312.00" ,
 "UNI-(0)2-UP2" , "CoRezyn 63-AX-051" , "Knytex D155 (527 gsm)" , "100.0" , "0.0" , "0.0" , "0.0" , "6.0" , "0.80" , "0.64" , "-0.50" , "4554382.00" ,
 "UNI-(0)2-UP2" , "CoRezyn 63-AX-051" , "Knytex D155 (527 gsm)" , "100.0" , "0.0" , "0.0" , "0.0" , "6.0" , "0.80" , "1.49" , "0.10" , "45845.00" ,
 "UNI-(0)2-UP2" , "CoRezyn 63-AX-051" , "Knytex D155 (527 gsm)" , "100.0" , "0.0" , "0.0" , "0.0" , "6.0" , "0.80" , "-0.78" , "2.00" , "46085.00" ,
 "UNI-(0)2-UP2" , "CoRezyn 63-AX-051" , "Knytex D155 (527 gsm)" , "100.0" , "0.0" , "0.0" , "0.0" , "6.0" , "0.80" , "1.82" , "0.50" , "474816.00" ,
 "UNI-(0)2-UP2" , "CoRezyn 63-AX-051" , "Knytex D155 (527 gsm)" , "100.0" , "0.0" , "0.0" , "0.0" , "6.0" , "0.80" , "-0.11" , "10.00" , "4765.00" ,
 "UNI-(0)2-UP2" , "CoRezyn 63-AX-051" , "Knytex D155 (527 gsm)" , "100.0" , "0.0" , "0.0" , "0.0" , "6.0" , "0.80" , "0.47" , "-1.00" , "4850470.00" ,
 "UNI-(0)2-UP2" , "CoRezyn 63-AX-051" , "Knytex D155 (527 gsm)" , "100.0" , "0.0" , "0.0" , "0.0" , "6.0" , "0.80" , "1.36" , "0.50" , "486856.00" ,
 "UNI-(0)2-UP2" , "CoRezyn 63-AX-051" , "Knytex D155 (527 gsm)" , "100.0" , "0.0" , "0.0" , "0.0" , "6.0" , "0.80" , "-0.11" , "10.00" , "496974.00" ,
 "UNI-(0)2-UP2" , "CoRezyn 63-AX-051" , "Knytex D155 (527 gsm)" , "100.0" , "0.0" , "0.0" , "0.0" , "6.0" , "0.80" , "-0.06" , "10.00" , "51028261.00" ,
 "UNI-(0)2-UP2" , "CoRezyn 63-AX-051" , "Knytex D155 (527 gsm)" , "100.0" , "0.0" , "0.0" , "0.0" , "6.0" , "0.80" , "0.60" , "0.10" , "5151390.00" ,
 "UNI-(0)2-UP2" , "CoRezyn 63-AX-051" , "Knytex D155 (527 gsm)" , "100.0" , "0.0" , "0.0" , "0.0" , "6.0" , "0.80" , "-0.10" , "10.00" , "52740.00" ,
 "UNI-(0)2-UP2" , "CoRezyn 63-AX-051" , "Knytex D155 (527 gsm)" , "100.0" , "0.0" , "0.0" , "0.0" , "6.0" , "0.80" , "0.73" , "-0.50" , "54401.00" ,
 "UNI-(0)2-UP2" , "CoRezyn 63-AX-051" , "Knytex D155 (527 gsm)" , "100.0" , "0.0" , "0.0" , "0.0" , "6.0" , "0.80" , "-0.10" , "10.00" , "587407.00" ,
 "UNI-(0)2-UP2" , "CoRezyn 63-AX-051" , "Knytex D155 (527 gsm)" , "100.0" , "0.0" , "0.0" , "0.0" , "6.0" , "0.80" , "0.67" , "0.10" , "5902329.00" ,
 "UNI-(0)2-UP2" , "CoRezyn 63-AX-051" , "Knytex D155 (527 gsm)" , "100.0" , "0.0" , "0.0" , "0.0" , "6.0" , "0.80" , "0.58" , "-1.00" , "591914.00" ,
 "UNI-(0)2-UP2" , "CoRezyn 63-AX-051" , "Knytex D155 (527 gsm)" , "100.0" , "0.0" , "0.0" , "0.0" , "6.0" , "0.80" , "0.90" , "0.10" , "602984.00" ,
 "UNI-(0)2-UP2" , "CoRezyn 63-AX-051" , "Knytex D155 (527 gsm)" , "100.0" , "0.0" , "0.0" , "0.0" , "6.0" , "0.80" , "0.51" , "-1.00" , "6141627.00" ,
 "UNI-(0)2-UP2" , "CoRezyn 63-AX-051" , "Knytex D155 (527 gsm)" , "100.0" , "0.0" , "0.0" , "0.0" , "6.0" , "0.80" , "-0.11" , "10.00" , "6550.00" ,
 "UNI-(0)2-UP2" , "CoRezyn 63-AX-051" , "Knytex D155 (527 gsm)" , "100.0" , "0.0" , "0.0" , "0.0" , "6.0" , "0.80" , "0.64" , "-0.50" , "677151.00" ,
 "UNI-(0)2-UP2" , "CoRezyn 63-AX-051" , "Knytex D155 (527 gsm)" , "100.0" , "0.0" , "0.0" , "0.0" , "6.0" , "0.80" , "0.75" , "0.10" , "6889310.00" ,
 "UNI-(0)2-UP2" , "CoRezyn 63-AX-051" , "Knytex D155 (527 gsm)" , "100.0" , "0.0" , "0.0" , "0.0" , "6.0" , "0.80" , "0.47" , "-1.00" , "6909213.00" ,
 "UNI-(0)2-UP2" , "CoRezyn 63-AX-051" , "Knytex D155 (527 gsm)" , "100.0" , "0.0" , "0.0" , "0.0" , "6.0" , "0.80" , "-0.10" , "10.00" , "69631.00" ,
 "UNI-(0)2-UP2" , "CoRezyn 63-AX-051" , "Knytex D155 (527 gsm)" , "100.0" , "0.0" , "0.0" , "0.0" , "6.0" , "0.80" , "1.01" , "0.10" , "702844.00" ,
 "UNI-(0)2-UP2" , "CoRezyn 63-AX-051" , "Knytex D155 (527 gsm)" , "100.0" , "0.0" , "0.0" , "0.0" , "6.0" , "0.80" , "0.51" , "-1.00" , "7080727.00" ,
 "UNI-(0)2-UP2" , "CoRezyn 63-AX-051" , "Knytex D155 (527 gsm)" , "100.0" , "0.0" , "0.0" , "0.0" , "6.0" , "0.80" , "0.58" , "-1.00" , "754410.00" ,
 "UNI-(0)2-UP2" , "CoRezyn 63-AX-051" , "Knytex D155 (527 gsm)" , "100.0" , "0.0" , "0.0" , "0.0" , "6.0" , "0.80" , "0.51" , "-1.00" , "7605707.00" ,
 "UNI-(0)2-UP2" , "CoRezyn 63-AX-051" , "Knytex D155 (527 gsm)" , "100.0" , "0.0" , "0.0" , "0.0" , "6.0" , "0.80" , "-0.10" , "10.00" , "76726.00" ,
 "UNI-(0)2-UP2" , "CoRezyn 63-AX-051" , "Knytex D155 (527 gsm)" , "100.0" , "0.0" , "0.0" , "0.0" , "6.0" , "0.80" , "0.60" , "0.10" , "772447.00" ,
 "UNI-(0)2-UP2" , "CoRezyn 63-AX-051" , "Knytex D155 (527 gsm)" , "100.0" , "0.0" , "0.0" , "0.0" , "6.0" , "0.80" , "0.58" , "-1.00" , "781045.00" ,
 "UNI-(0)2-UP2" , "CoRezyn 63-AX-051" , "Knytex D155 (527 gsm)" , "100.0" , "0.0" , "0.0" , "0.0" , "6.0" , "0.80" , "-0.10" , "10.00" , "781804.00" ,
 "UNI-(0)2-UP2" , "CoRezyn 63-AX-051" , "Knytex D155 (527 gsm)" , "100.0" , "0.0" , "0.0" , "0.0" , "6.0" , "0.80" , "0.67" , "0.10" , "78810903.00" ,
 "UNI-(0)2-UP2" , "CoRezyn 63-AX-051" , "Knytex D155 (527 gsm)" , "100.0" , "0.0" , "0.0" , "0.0" , "6.0" , "0.80" , "0.90" , "0.10" , "80439.00" ,
 "UNI-(0)2-UP2" , "CoRezyn 63-AX-051" , "Knytex D155 (527 gsm)" , "100.0" , "0.0" , "0.0" , "0.0" , "6.0" , "0.80" , "-0.12" , "10.00" , "8226.00" ,
 "UNI-(0)2-UP2" , "CoRezyn 63-AX-051" , "Knytex D155 (527 gsm)" , "100.0" , "0.0" , "0.0" , "0.0" , "6.0" , "0.80" , "-0.11" , "10.00" , "8349.00" ,
 "UNI-(0)2-UP2" , "CoRezyn 63-AX-051" , "Knytex D155 (527 gsm)" , "100.0" , "0.0" , "0.0" , "0.0" , "6.0" , "0.80" , "1.54" , "0.50" , "850428.00" ,
 "UNI-(0)2-UP2" , "CoRezyn 63-AX-051" , "Knytex D155 (527 gsm)" , "100.0" , "0.0" , "0.0" , "0.0" , "6.0" , "0.80" , "1.16" , "0.10" , "891716.00" ,
 "UNI-(0)2-UP2" , "CoRezyn 63-AX-051" , "Knytex D155 (527 gsm)" , "100.0" , "0.0" , "0.0" , "0.0" , "6.0" , "0.80" , "-0.78" , "2.00" , "9255.00" ,
 "UNI-(0)2-UP2" , "CoRezyn 63-AX-051" , "Knytex D155 (527 gsm)" , "100.0" , "0.0" , "0.0" , "0.0" , "6.0" , "0.80" , "-0.08" , "10.00" , "9707898.00" ,
 "UNI-(0)2-UP2" , "CoRezyn 63-AX-051" , "Knytex D155 (527 gsm)" , "100.0" , "0.0" , "0.0" , "0.0" , "6.0" , "0.80" , "0.90" , "0.10" , "98566.00" ,
 "UNI-A" , "CoRezyn 63-AX-050" , "Hexcel Knytex A260 (868 gsm)" , "100.0" , "0.0" , "0.0" , "0.0" , "25.0" , "3.68" , "1.44" , "0.10" , "1244.00" ,
 "UNI-A" , "CoRezyn 63-AX-050" , "Hexcel Knytex A260 (868 gsm)" , "100.0" , "0.0" , "0.0" , "0.0" , "25.0" , "3.68" , "0.66" , "0.10" , "18865901.00" ,
 "UNI-A" , "CoRezyn 63-AX-050" , "Hexcel Knytex A260 (868 gsm)" , "100.0" , "0.0" , "0.0" , "0.0" , "25.0" , "3.68" , "1.23" , "0.10" , "19034.00" ,
 "UNI-A" , "CoRezyn 63-AX-050" , "Hexcel Knytex A260 (868 gsm)" , "100.0" , "0.0" , "0.0" , "0.0" , "25.0" , "3.68" , "1.63" , "0.10" , "2080.00" ,
 "UNI-A" , "CoRezyn 63-AX-050" , "Hexcel Knytex A260 (868 gsm)" , "100.0" , "0.0" , "0.0" , "0.0" , "25.0" , "3.68" , "1.20" , "0.10" , "21100.00" ,
 "UNI-A" , "CoRezyn 63-AX-050" , "Hexcel Knytex A260 (868 gsm)" , "100.0" , "0.0" , "0.0" , "0.0" , "25.0" , "3.68" , "0.72" , "0.10" , "3000000.00" ,
 "UNI-A" , "CoRezyn 63-AX-050" , "Hexcel Knytex A260 (868 gsm)" , "100.0" , "0.0" , "0.0" , "0.0" , "25.0" , "3.68" , "1.12" , "0.10" , "38474.00" ,
 "UNI-A" , "CoRezyn 63-AX-050" , "Hexcel Knytex A260 (868 gsm)" , "100.0" , "0.0" , "0.0" , "0.0" , "25.0" , "3.68" , "1.35" , "0.10" , "779.00" ,
 "UNI-A" , "CoRezyn 63-AX-050" , "Hexcel Knytex A260 (868 gsm)" , "100.0" , "0.0" , "0.0" , "0.0" , "50.0" , "3.68" , "0.90" , "0.10" , "1612585.00" ,
 "UNI-A" , "CoRezyn 63-AX-050" , "Hexcel Knytex A260 (868 gsm)" , "100.0" , "0.0" , "0.0" , "0.0" , "50.0" , "3.68" , "1.40" , "0.10" , "17700.00" ,
 "UNI-A" , "CoRezyn 63-AX-050" , "Hexcel Knytex A260 (868 gsm)" , "100.0" , "0.0" , "0.0" , "0.0" , "50.0" , "3.68" , "0.85" , "0.10" , "920132.00" ,
 "UNI-A060-UP2" , "CoRezyn 63-AX-051" , "Knytex A060 (206 gsm)" , "100.0" , "0.0" , "0.0" , "0.0" , "25.0" , "1.76" , "0.74" , "0.10" , "1284494.00" ,
 "UNI-A060-UP2" , "CoRezyn 63-AX-051" , "Knytex A060 (206 gsm)" , "100.0" , "0.0" , "0.0" , "0.0" , "25.0" , "1.76" , "1.21" , "0.10" , "13952.00" ,
 "UNI-A060-UP2" , "CoRezyn 63-AX-051" , "Knytex A060 (206 gsm)" , "100.0" , "0.0" , "0.0" , "0.0" , "25.0" , "1.76" , "0.72" , "0.10" , "1900000.00" ,
 "UNI-A060-UP2" , "CoRezyn 63-AX-051" , "Knytex A060 (206 gsm)" , "100.0" , "0.0" , "0.0" , "0.0" , "25.0" , "1.76" , "1.14" , "0.10" , "36913.00" ,
 "UNI-A060-UP2" , "CoRezyn 63-AX-051" , "Knytex A060 (206 gsm)" , "100.0" , "0.0" , "0.0" , "0.0" , "25.0" , "1.76" , "1.04" , "0.10" , "7687.00" ,
 "UNI-A060-UP2" , "CoRezyn 63-AX-051" , "Knytex A060 (206 gsm)" , "100.0" , "0.0" , "0.0" , "0.0" , "25.0" , "1.76" , "0.99" , "0.10" , "84367.00" ,
 "UNI-A130C-UP2" , "CoRezyn 63-AX-051" , "Knytex A130 (444 gsm)" , "100.0" , "0.0" , "0.0" , "0.0" , "25.0" , "2.97" , "1.33" , "0.10" , "15268.00" ,
 "UNI-A130C-UP2" , "CoRezyn 63-AX-051" , "Knytex A130 (444 gsm)" , "100.0" , "0.0" , "0.0" , "0.0" , "25.0" , "2.97" , "1.25" , "0.10" , "17020.00" ,
 "UNI-A130C-UP2" , "CoRezyn 63-AX-051" , "Knytex A130 (444 gsm)" , "100.0" , "0.0" , "0.0" , "0.0" , "25.0" , "2.97" , "1.51" , "0.10" , "1986.00" ,
 "UNI-A130C-UP2" , "CoRezyn 63-AX-051" , "Knytex A130 (444 gsm)" , "100.0" , "0.0" , "0.0" , "0.0" , "25.0" , "2.97" , "1.42" , "0.10" , "2781.00" ,
 "UNI-A130C-UP2" , "CoRezyn 63-AX-051" , "Knytex A130 (444 gsm)" , "100.0" , "0.0" , "0.0" , "0.0" , "25.0" , "2.97" , "1.49" , "0.10" , "3521.00" ,
 "UNI-A130C-UP2" , "CoRezyn 63-AX-051" , "Knytex A130 (444 gsm)" , "100.0" , "0.0" , "0.0" , "0.0" , "25.0" , "2.97" , "1.31" , "0.10" , "37072.00" ,
 "UNI-A130C-UP2" , "CoRezyn 63-AX-051" , "Knytex A130 (444 gsm)" , "100.0" , "0.0" , "0.0" , "0.0" , "25.0" , "2.97" , "1.16" , "0.10" , "425772.00" ,
 "UNI-A130C-UP2" , "CoRezyn 63-AX-051" , "Knytex A130 (444 gsm)" , "100.0" , "0.0" , "0.0" , "0.0" , "25.0" , "2.97" , "0.98" , "0.10" , "4377528.00" ,
 "UNI-A130C-UP2" , "CoRezyn 63-AX-051" , "Knytex A130 (444 gsm)" , "100.0" , "0.0" , "0.0" , "0.0" , "25.0" , "2.97" , "1.09" , "0.10" , "841256.00" ,
 "UNI-A130C-UP2" , "CoRezyn 63-AX-051" , "Knytex A130 (444 gsm)" , "100.0" , "0.0" , "0.0" , "0.0" , "25.0" , "2.97" , "1.12" , "0.10" , "854215.00" ,
 "UNI-A130G-UP2" , "CoRezyn 63-AX-051" , "Knytex A130 (444 gsm)" , "100.0" , "0.0" , "0.0" , "0.0" , "25.0" , "4.38" , "1.44" , "0.10" , "1546.00" ,
 "UNI-A130G-UP2" , "CoRezyn 63-AX-051" , "Knytex A130 (444 gsm)" , "100.0" , "0.0" , "0.0" , "0.0" , "25.0" , "4.38" , "0.91" , "0.10" , "28621.00" ,
 "UNI-A130G-UP2" , "CoRezyn 63-AX-051" , "Knytex A130 (444 gsm)" , "100.0" , "0.0" , "0.0" , "0.0" , "25.0" , "4.38" , "1.28" , "0.10" , "2952.00" ,
 "UNI-A130G-UP2" , "CoRezyn 63-AX-051" , "Knytex A130 (444 gsm)" , "100.0" , "0.0" , "0.0" , "0.0" , "25.0" , "4.38" , "1.03" , "0.10" , "32282.00" ,
 "UNI-A130G-UP2" , "CoRezyn 63-AX-051" , "Knytex A130 (444 gsm)" , "100.0" , "0.0" , "0.0" , "0.0" , "25.0" , "4.38" , "0.85" , "0.10" , "413627.00" ,
 "UNI-A130G-UP2" , "CoRezyn 63-AX-051" , "Knytex A130 (444 gsm)" , "100.0" , "0.0" , "0.0" , "0.0" , "25.0" , "4.38" , "0.97" , "0.10" , "45710.00" ,
 "UNI-A130G-UP2" , "CoRezyn 63-AX-051" , "Knytex A130 (444 gsm)" , "100.0" , "0.0" , "0.0" , "0.0" , "25.0" , "4.38" , "0.57" , "0.10" , "4847670.00" ,
 "UNI-A130G-UP2" , "CoRezyn 63-AX-051" , "Knytex A130 (444 gsm)" , "100.0" , "0.0" , "0.0" , "0.0" , "25.0" , "4.38" , "1.37" , "0.10" , "4864.00" ,
 "UNI-A130G-UP2" , "CoRezyn 63-AX-051" , "Knytex A130 (444 gsm)" , "100.0" , "0.0" , "0.0" , "0.0" , "25.0" , "4.38" , "1.52" , "0.10" , "507.00" ,
 "UNI-A130G-UP2" , "CoRezyn 63-AX-051" , "Knytex A130 (444 gsm)" , "100.0" , "0.0" , "0.0" , "0.0" , "25.0" , "4.38" , "1.22" , "0.10" , "5452.00" ,
 "UNI-A130G-UP2" , "CoRezyn 63-AX-051" , "Knytex A130 (444 gsm)" , "100.0" , "0.0" , "0.0" , "0.0" , "25.0" , "4.38" , "1.43" , "0.10" , "938.00" ,
 "UNI-A260-UP2" , "CoRezyn 63-AX-051" , "Knytex A260 (868 gsm)" , "100.0" , "0.0" , "0.0" , "0.0" , "25.0" , "3.71" , "1.79" , "0.10" , "1448.00" ,
 "UNI-A260-UP2" , "CoRezyn 63-AX-051" , "Knytex A260 (868 gsm)" , "100.0" , "0.0" , "0.0" , "0.0" , "25.0" , "3.71" , "1.40" , "0.10" , "17163.00" ,
 "UNI-A260-UP2" , "CoRezyn 63-AX-051" , "Knytex A260 (868 gsm)" , "100.0" , "0.0" , "0.0" , "0.0" , "25.0" , "3.71" , "1.14" , "0.10" , "191959.00" ,
 "UNI-A260-UP2" , "CoRezyn 63-AX-051" , "Knytex A260 (868 gsm)" , "100.0" , "0.0" , "0.0" , "0.0" , "25.0" , "3.71" , "1.42" , "0.10" , "27702.00" ,
 "UNI-A260-UP2" , "CoRezyn 63-AX-051" , "Knytex A260 (868 gsm)" , "100.0" , "0.0" , "0.0" , "0.0" , "25.0" , "3.71" , "0.99" , "0.10" , "3000000.00" ,
 "UNI-A260-UP2" , "CoRezyn 63-AX-051" , "Knytex A260 (868 gsm)" , "100.0" , "0.0" , "0.0" , "0.0" , "25.0" , "3.71" , "1.52" , "0.10" , "3348.00" ,
 "UNI-A260-UP2" , "CoRezyn 63-AX-051" , "Knytex A260 (868 gsm)" , "100.0" , "0.0" , "0.0" , "0.0" , "25.0" , "3.71" , "1.36" , "0.10" , "4207.00" ,
 "UNI-A260-UP2" , "CoRezyn 63-AX-051" , "Knytex A260 (868 gsm)" , "100.0" , "0.0" , "0.0" , "0.0" , "25.0" , "3.71" , "1.20" , "0.10" , "455258.00" ,
 "UNI-A260-UP2" , "CoRezyn 63-AX-051" , "Knytex A260 (868 gsm)" , "100.0" , "0.0" , "0.0" , "0.0" , "25.0" , "3.71" , "1.35" , "0.10" , "51850.00" ,
 "UNI-A260-UP2" , "CoRezyn 63-AX-051" , "Knytex A260 (868 gsm)" , "100.0" , "0.0" , "0.0" , "0.0" , "25.0" , "3.71" , "1.21" , "0.10" , "640153.00" ,
 "UNI-B" , "Hetron 922L-25" , "Hexcel Knytex A260 (868 gsm)" , "100.0" , "0.0" , "0.0" , "0.0" , "25.0" , "3.45" , "2.06" , "0.10" , "2584.00" ,
 "UNI-B" , "Hetron 922L-25" , "Hexcel Knytex A260 (868 gsm)" , "100.0" , "0.0" , "0.0" , "0.0" , "25.0" , "3.45" , "1.60" , "0.10" , "2640.00" ,
 "UNI-B" , "Hetron 922L-25" , "Hexcel Knytex A260 (868 gsm)" , "100.0" , "0.0" , "0.0" , "0.0" , "25.0" , "3.45" , "0.84" , "0.10" , "2720584.00" ,
 "UNI-B" , "Hetron 922L-25" , "Hexcel Knytex A260 (868 gsm)" , "100.0" , "0.0" , "0.0" , "0.0" , "25.0" , "3.45" , "1.53" , "0.10" , "2841.00" ,
 "UNI-B" , "Hetron 922L-25" , "Hexcel Knytex A260 (868 gsm)" , "100.0" , "0.0" , "0.0" , "0.0" , "25.0" , "3.45" , "1.60" , "0.10" , "3008.00" ,
 "UNI-B" , "Hetron 922L-25" , "Hexcel Knytex A260 (868 gsm)" , "100.0" , "0.0" , "0.0" , "0.0" , "25.0" , "3.45" , "1.40" , "0.10" , "32640.00" ,
 "UNI-B" , "Hetron 922L-25" , "Hexcel Knytex A260 (868 gsm)" , "100.0" , "0.0" , "0.0" , "0.0" , "25.0" , "3.45" , "0.70" , "0.10" , "37906456.00" ,
 "UNI-B" , "Hetron 922L-25" , "Hexcel Knytex A260 (868 gsm)" , "100.0" , "0.0" , "0.0" , "0.0" , "25.0" , "3.45" , "1.29" , "0.10" , "38133.00" ,
 "UNI-B" , "Hetron 922L-25" , "Hexcel Knytex A260 (868 gsm)" , "100.0" , "0.0" , "0.0" , "0.0" , "25.0" , "3.45" , "1.90" , "0.10" , "415.00" ,
 "UNI-B" , "Hetron 922L-25" , "Hexcel Knytex A260 (868 gsm)" , "100.0" , "0.0" , "0.0" , "0.0" , "25.0" , "3.45" , "1.64" , "0.10" , "6085.00" ,
 "UNI-B" , "Hetron 922L-25" , "Hexcel Knytex A260 (868 gsm)" , "100.0" , "0.0" , "0.0" , "0.0" , "25.0" , "3.45" , "1.82" , "0.10" , "7.00" ,
 "UNI-B" , "Hetron 922L-25" , "Hexcel Knytex A260 (868 gsm)" , "100.0" , "0.0" , "0.0" , "0.0" , "25.0" , "3.45" , "1.21" , "0.10" , "9173.00" ,
