Repository: NCOR-US/WindTurbineProject

# WindTurbineProject
The Wind Turbine Material Analysis Project was a project (Spring 2018) funded by DMDII to extend the product life cycle ontologies developed under CHAMP to answer a particular use case, allowing a materials engineer to select optimal materials based on key performance parameters. Open-source data from the wind turbine blade materials dataset at Sandia National Lab at Montana State University was used to generate RDF for the analysis. This repository contains the deliverables for this project, including the application ontology, RDF files, the final report, SPARQL queries written along with their returns, along with a final set of presentation slides.

File: src/SPARQL Queries/SPARQL_QueryResults_02.csv (part 6 of 6)
 "MD-45D155V-VE" , "Derakane 411C-50" , "Knytex D155 (527 gsm)" , "0.0" , "0.0" , "0.0" , "100.0" , "25.0" , "3.00" , "0.84" , "4581.00" ,
 "MD-45D155V-VE" , "Derakane 411C-50" , "Knytex D155 (527 gsm)" , "0.0" , "0.0" , "0.0" , "100.0" , "25.0" , "3.00" , "0.61" , "51501.00" ,
 "MD-45D155V-VE" , "Derakane 411C-50" , "Knytex D155 (527 gsm)" , "0.0" , "0.0" , "0.0" , "100.0" , "25.0" , "3.00" , "0.60" , "62968.00" ,
 "MD-45D155V-VE" , "Derakane 411C-50" , "Knytex D155 (527 gsm)" , "0.0" , "0.0" , "0.0" , "100.0" , "25.0" , "3.00" , "0.86" , "7247.00" ,
 "UNI-D092G-UP2" , "CoRezyn 63-AX-051" , "Knytex D092 (310 gsm)" , "100.0" , "0.0" , "0.0" , "0.0" , "25.0" , "3.25" , "0.96" , "92451.00" ,
 "UNI-D092G-UP2" , "CoRezyn 63-AX-051" , "Knytex D092 (310 gsm)" , "100.0" , "0.0" , "0.0" , "0.0" , "25.0" , "3.25" , "0.55" , "95939.00" ,
 "UNI-D092G-UP2" , "CoRezyn 63-AX-051" , "Knytex D092 (310 gsm)" , "100.0" , "0.0" , "0.0" , "0.0" , "25.0" , "3.25" , "1.33" , "9807.00" ,
 "UNI-D155B-UP2" , "CoRezyn 63-AX-051" , "Knytex D155 (527 gsm)" , "100.0" , "0.0" , "0.0" , "0.0" , "25.0" , "2.70" , "1.49" , "108103.00" ,
 "UNI-D155B-UP2" , "CoRezyn 63-AX-051" , "Knytex D155 (527 gsm)" , "100.0" , "0.0" , "0.0" , "0.0" , "25.0" , "2.70" , "1.15" , "1104634.00" ,
 "UNI-D155B-UP2" , "CoRezyn 63-AX-051" , "Knytex D155 (527 gsm)" , "100.0" , "0.0" , "0.0" , "0.0" , "25.0" , "2.70" , "1.10" , "1230231.00" ,
 "UNI-D155B-UP2" , "CoRezyn 63-AX-051" , "Knytex D155 (527 gsm)" , "100.0" , "0.0" , "0.0" , "0.0" , "25.0" , "2.70" , "2.32" , "139.00" ,
 "UNI-D155B-UP2" , "CoRezyn 63-AX-051" , "Knytex D155 (527 gsm)" , "100.0" , "0.0" , "0.0" , "0.0" , "25.0" , "2.70" , "1.46" , "16497.00" ,
 "UNI-D155B-UP2" , "CoRezyn 63-AX-051" , "Knytex D155 (527 gsm)" , "100.0" , "0.0" , "0.0" , "0.0" , "25.0" , "2.70" , "1.73" , "1733.00" ,
 "UNI-D155B-UP2" , "CoRezyn 63-AX-051" , "Knytex D155 (527 gsm)" , "100.0" , "0.0" , "0.0" , "0.0" , "25.0" , "2.70" , "1.86" , "1831.00" ,
 "UNI-D155B-UP2" , "CoRezyn 63-AX-051" , "Knytex D155 (527 gsm)" , "100.0" , "0.0" , "0.0" , "0.0" , "25.0" , "2.70" , "1.59" , "19814.00" ,
 "UNI-D155B-UP2" , "CoRezyn 63-AX-051" , "Knytex D155 (527 gsm)" , "100.0" , "0.0" , "0.0" , "0.0" , "25.0" , "2.70" , "1.71" , "2141.00" ,
 "UNI-D155B-UP2" , "CoRezyn 63-AX-051" , "Knytex D155 (527 gsm)" , "100.0" , "0.0" , "0.0" , "0.0" , "25.0" , "2.70" , "1.82" , "2305.00" ,
 "UNI-D155B-UP2" , "CoRezyn 63-AX-051" , "Knytex D155 (527 gsm)" , "100.0" , "0.0" , "0.0" , "0.0" , "25.0" , "2.70" , "1.92" , "3911.00" ,
 "UNI-D155B-UP2" , "CoRezyn 63-AX-051" , "Knytex D155 (527 gsm)" , "100.0" , "0.0" , "0.0" , "0.0" , "25.0" , "2.70" , "1.34" , "48181.00" ,
 "UNI-D155B-UP2" , "CoRezyn 63-AX-051" , "Knytex D155 (527 gsm)" , "100.0" , "0.0" , "0.0" , "0.0" , "25.0" , "2.70" , "1.15" , "572173.00" ,
 "UNI-D155B-UP2" , "CoRezyn 63-AX-051" , "Knytex D155 (527 gsm)" , "100.0" , "0.0" , "0.0" , "0.0" , "25.0" , "2.70" , "1.83" , "6582.00" ,
 "UNI-D155B-UP2" , "CoRezyn 63-AX-051" , "Knytex D155 (527 gsm)" , "100.0" , "0.0" , "0.0" , "0.0" , "25.0" , "2.70" , "1.13" , "68483.00" ,
 "UNI-D155B-UP2" , "CoRezyn 63-AX-051" , "Knytex D155 (527 gsm)" , "100.0" , "0.0" , "0.0" , "0.0" , "25.0" , "2.70" , "1.48" , "6979.00" ,
 "UNI-D155B-UP2" , "CoRezyn 63-AX-051" , "Knytex D155 (527 gsm)" , "100.0" , "0.0" , "0.0" , "0.0" , "25.0" , "2.70" , "1.19" , "721864.00" ,
 "UNI-D155B-UP2" , "CoRezyn 63-AX-051" , "Knytex D155 (527 gsm)" , "100.0" , "0.0" , "0.0" , "0.0" , "25.0" , "2.70" , "1.28" , "75774.00" ,
 "UNI-D155B-UP2" , "CoRezyn 63-AX-051" , "Knytex D155 (527 gsm)" , "100.0" , "0.0" , "0.0" , "0.0" , "25.0" , "2.70" , "1.08" , "8000000.00" ,
 "UNI-D155B-UP2" , "CoRezyn 63-AX-051" , "Knytex D155 (527 gsm)" , "100.0" , "0.0" , "0.0" , "0.0" , "25.0" , "2.70" , "1.28" , "82605.00" ,
 "UNI-D155B-UP2" , "CoRezyn 63-AX-051" , "Knytex D155 (527 gsm)" , "100.0" , "0.0" , "0.0" , "0.0" , "25.0" , "2.70" , "1.44" , "85156.00" ,
 "UNI-D155B-UP2" , "CoRezyn 63-AX-051" , "Knytex D155 (527 gsm)" , "100.0" , "0.0" , "0.0" , "0.0" , "25.0" , "2.70" , "1.02" , "967901.00" ,
 "UNI-D155C-UP2" , "CoRezyn 63-AX-051" , "Knytex D155 (527 gsm)" , "100.0" , "0.0" , "0.0" , "0.0" , "25.0" , "2.99" , "1.62" , "10021.00" ,
 "UNI-D155C-UP2" , "CoRezyn 63-AX-051" , "Knytex D155 (527 gsm)" , "100.0" , "0.0" , "0.0" , "0.0" , "25.0" , "2.99" , "1.59" , "11103.00" ,
 "UNI-D155C-UP2" , "CoRezyn 63-AX-051" , "Knytex D155 (527 gsm)" , "100.0" , "0.0" , "0.0" , "0.0" , "25.0" , "2.99" , "1.01" , "1276914.00" ,
 "UNI-D155C-UP2" , "CoRezyn 63-AX-051" , "Knytex D155 (527 gsm)" , "100.0" , "0.0" , "0.0" , "0.0" , "25.0" , "2.99" , "1.23" , "133885.00" ,
 "UNI-D155C-UP2" , "CoRezyn 63-AX-051" , "Knytex D155 (527 gsm)" , "100.0" , "0.0" , "0.0" , "0.0" , "25.0" , "2.99" , "1.68" , "14762.00" ,
 "UNI-D155C-UP2" , "CoRezyn 63-AX-051" , "Knytex D155 (527 gsm)" , "100.0" , "0.0" , "0.0" , "0.0" , "25.0" , "2.99" , "1.24" , "189546.00" ,
 "UNI-D155C-UP2" , "CoRezyn 63-AX-051" , "Knytex D155 (527 gsm)" , "100.0" , "0.0" , "0.0" , "0.0" , "25.0" , "2.99" , "1.24" , "206447.00" ,
 "UNI-D155C-UP2" , "CoRezyn 63-AX-051" , "Knytex D155 (527 gsm)" , "100.0" , "0.0" , "0.0" , "0.0" , "25.0" , "2.99" , "2.55" , "315.00" ,
 "UNI-D155C-UP2" , "CoRezyn 63-AX-051" , "Knytex D155 (527 gsm)" , "100.0" , "0.0" , "0.0" , "0.0" , "25.0" , "2.99" , "1.04" , "644464.00" ,
 "UNI-D155C-UP2" , "CoRezyn 63-AX-051" , "Knytex D155 (527 gsm)" , "100.0" , "0.0" , "0.0" , "0.0" , "25.0" , "2.99" , "0.99" , "854271.00" ,
 "UNI-D155C2-UP2" , "CoRezyn 63-AX-051" , "Knytex D155 (527 gsm)" , "100.0" , "0.0" , "0.0" , "0.0" , "25.0" , "2.99" , "0.81" , "1182710.00" ,
 "UNI-D155C2-UP2" , "CoRezyn 63-AX-051" , "Knytex D155 (527 gsm)" , "100.0" , "0.0" , "0.0" , "0.0" , "25.0" , "2.99" , "0.75" , "1251972.00" ,
 "UNI-D155C2-UP2" , "CoRezyn 63-AX-051" , "Knytex D155 (527 gsm)" , "100.0" , "0.0" , "0.0" , "0.0" , "25.0" , "2.99" , "0.83" , "1369554.00" ,
 "UNI-D155C2-UP2" , "CoRezyn 63-AX-051" , "Knytex D155 (527 gsm)" , "100.0" , "0.0" , "0.0" , "0.0" , "25.0" , "2.99" , "0.99" , "188541.00" ,
 "UNI-D155C2-UP2" , "CoRezyn 63-AX-051" , "Knytex D155 (527 gsm)" , "100.0" , "0.0" , "0.0" , "0.0" , "25.0" , "2.99" , "1.18" , "19546.00" ,
 "UNI-D155C2-UP2" , "CoRezyn 63-AX-051" , "Knytex D155 (527 gsm)" , "100.0" , "0.0" , "0.0" , "0.0" , "25.0" , "2.99" , "1.28" , "19611.00" ,
 "UNI-D155C2-UP2" , "CoRezyn 63-AX-051" , "Knytex D155 (527 gsm)" , "100.0" , "0.0" , "0.0" , "0.0" , "25.0" , "2.99" , "0.92" , "196825.00" ,
 "UNI-D155C2-UP2" , "CoRezyn 63-AX-051" , "Knytex D155 (527 gsm)" , "100.0" , "0.0" , "0.0" , "0.0" , "25.0" , "2.99" , "1.61" , "2480.00" ,
 "UNI-D155C2-UP2" , "CoRezyn 63-AX-051" , "Knytex D155 (527 gsm)" , "100.0" , "0.0" , "0.0" , "0.0" , "25.0" , "2.99" , "1.09" , "25014.00" ,
 "UNI-D155C2-UP2" , "CoRezyn 63-AX-051" , "Knytex D155 (527 gsm)" , "100.0" , "0.0" , "0.0" , "0.0" , "25.0" , "2.99" , "0.95" , "278697.00" ,
 "UNI-D155C2-UP2" , "CoRezyn 63-AX-051" , "Knytex D155 (527 gsm)" , "100.0" , "0.0" , "0.0" , "0.0" , "25.0" , "2.99" , "1.65" , "3370.00" ,
 "UNI-D155C2-UP2" , "CoRezyn 63-AX-051" , "Knytex D155 (527 gsm)" , "100.0" , "0.0" , "0.0" , "0.0" , "25.0" , "2.99" , "1.70" , "3610.00" ,
 "UNI-D155G-UP2" , "CoRezyn 63-AX-051" , "Knytex D155 (527 gsm)" , "100.0" , "0.0" , "0.0" , "0.0" , "25.0" , "2.81" , "1.08" , "10796.00" ,
 "UNI-D155G-UP2" , "CoRezyn 63-AX-051" , "Knytex D155 (527 gsm)" , "100.0" , "0.0" , "0.0" , "0.0" , "25.0" , "2.81" , "1.26" , "11201.00" ,
 "UNI-D155G-UP2" , "CoRezyn 63-AX-051" , "Knytex D155 (527 gsm)" , "100.0" , "0.0" , "0.0" , "0.0" , "25.0" , "2.81" , "0.62" , "1154036.00" ,
 "UNI-D155G-UP2" , "CoRezyn 63-AX-051" , "Knytex D155 (527 gsm)" , "100.0" , "0.0" , "0.0" , "0.0" , "25.0" , "2.81" , "0.66" , "137665.00" ,
 "UNI-D155G-UP2" , "CoRezyn 63-AX-051" , "Knytex D155 (527 gsm)" , "100.0" , "0.0" , "0.0" , "0.0" , "25.0" , "2.81" , "1.13" , "14842.00" ,
 "UNI-D155G-UP2" , "CoRezyn 63-AX-051" , "Knytex D155 (527 gsm)" , "100.0" , "0.0" , "0.0" , "0.0" , "25.0" , "2.81" , "0.75" , "164363.00" ,
 "UNI-D155G-UP2" , "CoRezyn 63-AX-051" , "Knytex D155 (527 gsm)" , "100.0" , "0.0" , "0.0" , "0.0" , "25.0" , "2.81" , "0.78" , "169202.00" ,
 "UNI-D155G-UP2" , "CoRezyn 63-AX-051" , "Knytex D155 (527 gsm)" , "100.0" , "0.0" , "0.0" , "0.0" , "25.0" , "2.81" , "1.49" , "1839.00" ,
 "UNI-D155G-UP2" , "CoRezyn 63-AX-051" , "Knytex D155 (527 gsm)" , "100.0" , "0.0" , "0.0" , "0.0" , "25.0" , "2.81" , "1.53" , "2546.00" ,
 "UNI-D155G-UP2" , "CoRezyn 63-AX-051" , "Knytex D155 (527 gsm)" , "100.0" , "0.0" , "0.0" , "0.0" , "25.0" , "2.81" , "1.39" , "4546.00" ,
 "UNI-D155G-UP2" , "CoRezyn 63-AX-051" , "Knytex D155 (527 gsm)" , "100.0" , "0.0" , "0.0" , "0.0" , "25.0" , "2.81" , "0.66" , "817204.00" ,
 "UNI-D155H-UP2" , "CoRezyn 63-AX-051" , "Knytex D155 (527 gsm)" , "100.0" , "0.0" , "0.0" , "0.0" , "25.0" , "2.93" , "1.02" , "1211477.00" ,
 "UNI-D155H-UP2" , "CoRezyn 63-AX-051" , "Knytex D155 (527 gsm)" , "100.0" , "0.0" , "0.0" , "0.0" , "25.0" , "2.93" , "1.24" , "128523.00" ,
 "UNI-D155H-UP2" , "CoRezyn 63-AX-051" , "Knytex D155 (527 gsm)" , "100.0" , "0.0" , "0.0" , "0.0" , "25.0" , "2.93" , "1.30" , "156200.00" ,
 "UNI-D155H-UP2" , "CoRezyn 63-AX-051" , "Knytex D155 (527 gsm)" , "100.0" , "0.0" , "0.0" , "0.0" , "25.0" , "2.93" , "1.70" , "1822.00" ,
 "UNI-D155H-UP2" , "CoRezyn 63-AX-051" , "Knytex D155 (527 gsm)" , "100.0" , "0.0" , "0.0" , "0.0" , "25.0" , "2.93" , "1.21" , "195322.00" ,
 "UNI-D155H-UP2" , "CoRezyn 63-AX-051" , "Knytex D155 (527 gsm)" , "100.0" , "0.0" , "0.0" , "0.0" , "25.0" , "2.93" , "1.56" , "22154.00" ,
 "UNI-D155H-UP2" , "CoRezyn 63-AX-051" , "Knytex D155 (527 gsm)" , "100.0" , "0.0" , "0.0" , "0.0" , "25.0" , "2.93" , "1.67" , "2264.00" ,
 "UNI-D155H-UP2" , "CoRezyn 63-AX-051" , "Knytex D155 (527 gsm)" , "100.0" , "0.0" , "0.0" , "0.0" , "25.0" , "2.93" , "1.64" , "2953.00" ,
 "UNI-D155H-UP2" , "CoRezyn 63-AX-051" , "Knytex D155 (527 gsm)" , "100.0" , "0.0" , "0.0" , "0.0" , "25.0" , "2.93" , "1.04" , "3219571.00" ,
 "UNI-D155H-UP2" , "CoRezyn 63-AX-051" , "Knytex D155 (527 gsm)" , "100.0" , "0.0" , "0.0" , "0.0" , "25.0" , "2.93" , "1.60" , "39227.00" ,
 "UNI-D155H-UP2" , "CoRezyn 63-AX-051" , "Knytex D155 (527 gsm)" , "100.0" , "0.0" , "0.0" , "0.0" , "25.0" , "2.93" , "1.62" , "41215.00" ,
 "UNI-D155J-UP2" , "CoRezyn 63-AX-051" , "Knytex D155 (527 gsm)" , "100.0" , "0.0" , "0.0" , "0.0" , "25.0" , "3.54" , "1.10" , "20345.00" ,
 "UNI-D155J-UP2" , "CoRezyn 63-AX-051" , "Knytex D155 (527 gsm)" , "100.0" , "0.0" , "0.0" , "0.0" , "25.0" , "3.54" , "1.15" , "35652.00" ,
 "UNI-D155J-UP2" , "CoRezyn 63-AX-051" , "Knytex D155 (527 gsm)" , "100.0" , "0.0" , "0.0" , "0.0" , "25.0" , "3.54" , "1.47" , "4784.00" ,
 "UNI-D155J-UP2" , "CoRezyn 63-AX-051" , "Knytex D155 (527 gsm)" , "100.0" , "0.0" , "0.0" , "0.0" , "25.0" , "3.54" , "0.86" , "485216.00" ,
 "UNI-D155J-UP2" , "CoRezyn 63-AX-051" , "Knytex D155 (527 gsm)" , "100.0" , "0.0" , "0.0" , "0.0" , "25.0" , "3.54" , "1.54" , "6213.00" ,
 "UNI-D155J-UP2" , "CoRezyn 63-AX-051" , "Knytex D155 (527 gsm)" , "100.0" , "0.0" , "0.0" , "0.0" , "25.0" , "3.54" , "0.88" , "684350.00" ,
 "UNI-D155J-UP2" , "CoRezyn 63-AX-051" , "Knytex D155 (527 gsm)" , "100.0" , "0.0" , "0.0" , "0.0" , "25.0" , "3.54" , "1.10" , "73109.00" ,
 "UNI-D155J-UP2" , "CoRezyn 63-AX-051" , "Knytex D155 (527 gsm)" , "100.0" , "0.0" , "0.0" , "0.0" , "25.0" , "3.54" , "1.38" , "7977.00" ,
 "UNI-D155J-UP2" , "CoRezyn 63-AX-051" , "Knytex D155 (527 gsm)" , "100.0" , "0.0" , "0.0" , "0.0" , "25.0" , "3.54" , "1.22" , "89980.00" ,
 "UNI-D155J-UP2" , "CoRezyn 63-AX-051" , "Knytex D155 (527 gsm)" , "100.0" , "0.0" , "0.0" , "0.0" , "25.0" , "3.54" , "0.79" , "912579.00" ,
 "UNI-D155K-UP2" , "CoRezyn 63-AX-051" , "Knytex D155 (527 gsm)" , "100.0" , "0.0" , "0.0" , "0.0" , "25.0" , "4.45" , "1.26" , "106359.00" ,
 "UNI-D155K-UP2" , "CoRezyn 63-AX-051" , "Knytex D155 (527 gsm)" , "100.0" , "0.0" , "0.0" , "0.0" , "25.0" , "4.45" , "1.01" , "1305237.00" ,
 "UNI-D155K-UP2" , "CoRezyn 63-AX-051" , "Knytex D155 (527 gsm)" , "100.0" , "0.0" , "0.0" , "0.0" , "25.0" , "4.45" , "1.54" , "13447.00" ,
 "UNI-D155K-UP2" , "CoRezyn 63-AX-051" , "Knytex D155 (527 gsm)" , "100.0" , "0.0" , "0.0" , "0.0" , "25.0" , "4.45" , "1.29" , "152853.00" ,
 "UNI-D155K-UP2" , "CoRezyn 63-AX-051" , "Knytex D155 (527 gsm)" , "100.0" , "0.0" , "0.0" , "0.0" , "25.0" , "4.45" , "0.96" , "1733768.00" ,
 "UNI-D155K-UP2" , "CoRezyn 63-AX-051" , "Knytex D155 (527 gsm)" , "100.0" , "0.0" , "0.0" , "0.0" , "25.0" , "4.45" , "1.18" , "175689.00" ,
 "UNI-D155K-UP2" , "CoRezyn 63-AX-051" , "Knytex D155 (527 gsm)" , "100.0" , "0.0" , "0.0" , "0.0" , "25.0" , "4.45" , "1.90" , "2594.00" ,
 "UNI-D155K-UP2" , "CoRezyn 63-AX-051" , "Knytex D155 (527 gsm)" , "100.0" , "0.0" , "0.0" , "0.0" , "25.0" , "4.45" , "2.12" , "576.00" ,
 "UNI-D155K-UP2" , "CoRezyn 63-AX-051" , "Knytex D155 (527 gsm)" , "100.0" , "0.0" , "0.0" , "0.0" , "25.0" , "4.45" , "1.59" , "6267.00" ,
 "UNI-D155K-UP2" , "CoRezyn 63-AX-051" , "Knytex D155 (527 gsm)" , "100.0" , "0.0" , "0.0" , "0.0" , "25.0" , "4.45" , "1.58" , "7569.00" ,
 "UNI-D155K-UP2" , "CoRezyn 63-AX-051" , "Knytex D155 (527 gsm)" , "100.0" , "0.0" , "0.0" , "0.0" , "25.0" , "4.45" , "0.97" , "764138.00" ,
 "UNI-L" , "Unspecified" , "Knytex A260 (868 gsm)" , "100.0" , "0.0" , "0.0" , "0.0" , "25.0" , "2.46" , "0.92" , "14578.00" ,
 "UNI-L" , "Unspecified" , "Knytex A260 (868 gsm)" , "100.0" , "0.0" , "0.0" , "0.0" , "25.0" , "2.46" , "0.91" , "153402.00" ,
 "UNI-L" , "Unspecified" , "Knytex A260 (868 gsm)" , "100.0" , "0.0" , "0.0" , "0.0" , "25.0" , "2.46" , "1.10" , "1651.00" ,
 "UNI-L" , "Unspecified" , "Knytex A260 (868 gsm)" , "100.0" , "0.0" , "0.0" , "0.0" , "25.0" , "2.46" , "0.74" , "187213.00" ,
 "UNI-L" , "Unspecified" , "Knytex A260 (868 gsm)" , "100.0" , "0.0" , "0.0" , "0.0" , "25.0" , "2.46" , "1.18" , "2580.00" ,
 "UNI-L" , "Unspecified" , "Knytex A260 (868 gsm)" , "100.0" , "0.0" , "0.0" , "0.0" , "25.0" , "2.46" , "1.09" , "2814.00" ,
 "UNI-L" , "Unspecified" , "Knytex A260 (868 gsm)" , "100.0" , "0.0" , "0.0" , "0.0" , "25.0" , "2.46" , "0.97" , "45848.00" ,
 "UNI-L" , "Unspecified" , "Knytex A260 (868 gsm)" , "100.0" , "0.0" , "0.0" , "0.0" , "25.0" , "2.46" , "1.03" , "4755.00" ,
 "UNI-L" , "Unspecified" , "Knytex A260 (868 gsm)" , "100.0" , "0.0" , "0.0" , "0.0" , "25.0" , "2.46" , "0.87" , "59081.00" ,
 "UNI-L" , "Unspecified" , "Knytex A260 (868 gsm)" , "100.0" , "0.0" , "0.0" , "0.0" , "25.0" , "2.46" , "1.32" , "593.00" ,
 "UNI-L" , "Unspecified" , "Knytex A260 (868 gsm)" , "100.0" , "0.0" , "0.0" , "0.0" , "25.0" , "2.46" , "0.93" , "856066.00" ,
 "UNI-L" , "Unspecified" , "Knytex A260 (868 gsm)" , "100.0" , "0.0" , "0.0" , "0.0" , "25.0" , "2.46" , "0.91" , "9731.00" ,
 "UNI-MM1" , "Unspecified" , "Tow" , "100.0" , "0.0" , "0.0" , "0.0" , "25.0" , "3.00" , "1.44" , "1787.00" ,
 "UNI-MM1" , "Unspecified" , "Tow" , "100.0" , "0.0" , "0.0" , "0.0" , "25.0" , "3.00" , "1.66" , "1971.00" ,
 "UNI-MM1" , "Unspecified" , "Tow" , "100.0" , "0.0" , "0.0" , "0.0" , "25.0" , "3.00" , "1.77" , "1990.00" ,
 "UNI-MM1" , "Unspecified" , "Tow" , "100.0" , "0.0" , "0.0" , "0.0" , "25.0" , "3.00" , "0.86" , "206631.00" ,
 "UNI-MM1" , "Unspecified" , "Tow" , "100.0" , "0.0" , "0.0" , "0.0" , "25.0" , "3.00" , "0.80" , "279554.00" ,
 "UNI-MM1" , "Unspecified" , "Tow" , "100.0" , "0.0" , "0.0" , "0.0" , "25.0" , "3.00" , "0.87" , "358126.00" ,
 "UNI-MM1" , "Unspecified" , "Tow" , "100.0" , "0.0" , "0.0" , "0.0" , "25.0" , "3.00" , "1.29" , "5967.00" ,
 "UNI-MM1" , "Unspecified" , "Tow" , "100.0" , "0.0" , "0.0" , "0.0" , "25.0" , "3.00" , "0.78" , "817702.00" ,
 "UNI-MM1" , "Unspecified" , "Tow" , "100.0" , "0.0" , "0.0" , "0.0" , "25.0" , "3.00" , "1.34" , "8754.00" ,
 "UNI-MM2" , "Unspecified" , "Tow" , "100.0" , "0.0" , "0.0" , "0.0" , "25.0" , "3.00" , "1.20" , "16313.00" ,
 "UNI-MM2" , "Unspecified" , "Tow" , "100.0" , "0.0" , "0.0" , "0.0" , "25.0" , "3.00" , "1.37" , "1940.00" ,
 "UNI-MM2" , "Unspecified" , "Tow" , "100.0" , "0.0" , "0.0" , "0.0" , "25.0" , "3.00" , "1.30" , "2231.00" ,
 "UNI-MM2" , "Unspecified" , "Tow" , "100.0" , "0.0" , "0.0" , "0.0" , "25.0" , "3.00" , "1.34" , "2432.00" ,
 "UNI-MM2" , "Unspecified" , "Tow" , "100.0" , "0.0" , "0.0" , "0.0" , "25.0" , "3.00" , "1.49" , "280.00" ,
 "UNI-MM2" , "Unspecified" , "Tow" , "100.0" , "0.0" , "0.0" , "0.0" , "25.0" , "3.00" , "1.60" , "334.00" ,
 "UNI-MM2" , "Unspecified" , "Tow" , "100.0" , "0.0" , "0.0" , "0.0" , "25.0" , "3.00" , "1.02" , "35734.00" ,
 "UNI-MM2" , "Unspecified" , "Tow" , "100.0" , "0.0" , "0.0" , "0.0" , "25.0" , "3.00" , "0.87" , "373374.00" ,
 "UNI-MM2" , "Unspecified" , "Tow" , "100.0" , "0.0" , "0.0" , "0.0" , "25.0" , "3.00" , "0.93" , "450026.00" ,
 "UNI-MM2" , "Unspecified" , "Tow" , "100.0" , "0.0" , "0.0" , "0.0" , "25.0" , "3.00" , "0.98" , "49724.00" ,
 "UNI-MM2" , "Unspecified" , "Tow" , "100.0" , "0.0" , "0.0" , "0.0" , "25.0" , "3.00" , "1.30" , "6008.00" ,
 "UNI-MM2" , "Unspecified" , "Tow" , "100.0" , "0.0" , "0.0" , "0.0" , "25.0" , "3.00" , "1.07" , "65894.00" ,
 "UNI-MM2" , "Unspecified" , "Tow" , "100.0" , "0.0" , "0.0" , "0.0" , "25.0" , "3.00" , "1.16" , "6720.00" ,
 "UNI-MM2" , "Unspecified" , "Tow" , "100.0" , "0.0" , "0.0" , "0.0" , "25.0" , "3.00" , "0.94" , "974498.00" ,
