Repository: NCOR-US/WindTurbineProject

# WindTurbineProject
The Wind Turbine Material Analysis Project was a project (Spring 2018) funded by DMDII to extend the product life cycle ontologies developed under CHAMP to answer a particular use case, allowing a materials engineer to select optimal materials based on key performance parameters. Open-source data from the wind turbine blade materials dataset at Sandia National Lab at Montana State University was used to generate RDF for the analysis. This repository contains the deliverables for this project, including the application ontology, RDF files, the final report, SPARQL queries written along with their returns, along with a final set of presentation slides.

File: src/SPARQL Queries/SPARQL_QueryResults_03.csv (part 6 of 6)
 "MD-45D155V-VE" , "Derakane 411C-50" , "Knytex D155 (527 gsm)" , "0.0" , "0.0" , "0.0" , "100.0" , "25.0" , "3.00" , "0.84" , "0.10" , "4581.00" ,
 "MD-45D155V-VE" , "Derakane 411C-50" , "Knytex D155 (527 gsm)" , "0.0" , "0.0" , "0.0" , "100.0" , "25.0" , "3.00" , "0.61" , "0.10" , "51501.00" ,
 "MD-45D155V-VE" , "Derakane 411C-50" , "Knytex D155 (527 gsm)" , "0.0" , "0.0" , "0.0" , "100.0" , "25.0" , "3.00" , "0.60" , "0.10" , "62968.00" ,
 "MD-45D155V-VE" , "Derakane 411C-50" , "Knytex D155 (527 gsm)" , "0.0" , "0.0" , "0.0" , "100.0" , "25.0" , "3.00" , "0.86" , "0.10" , "7247.00" ,
 "UNI-B" , "Hetron 922L-25" , "Hexcel Knytex A260 (868 gsm)" , "100.0" , "0.0" , "0.0" , "0.0" , "50.0" , "3.45" , "1.08" , "0.10" , "16156.00" ,
 "UNI-B" , "Hetron 922L-25" , "Hexcel Knytex A260 (868 gsm)" , "100.0" , "0.0" , "0.0" , "0.0" , "50.0" , "3.45" , "1.24" , "0.10" , "206864.00" ,
 "UNI-B" , "Hetron 922L-25" , "Hexcel Knytex A260 (868 gsm)" , "100.0" , "0.0" , "0.0" , "0.0" , "50.0" , "3.45" , "0.90" , "0.10" , "2310849.00" ,
 "UNI-B" , "Hetron 922L-25" , "Hexcel Knytex A260 (868 gsm)" , "100.0" , "0.0" , "0.0" , "0.0" , "50.0" , "3.45" , "0.76" , "0.10" , "40000000.00" ,
 "UNI-B" , "Hetron 922L-25" , "Hexcel Knytex A260 (868 gsm)" , "100.0" , "0.0" , "0.0" , "0.0" , "50.0" , "3.45" , "1.08" , "0.10" , "655147.00" ,
 "UNI-B" , "Hetron 922L-25" , "Hexcel Knytex A260 (868 gsm)" , "100.0" , "0.0" , "0.0" , "0.0" , "50.0" , "3.45" , "0.99" , "0.10" , "671330.00" ,
 "UNI-B" , "Hetron 922L-25" , "Hexcel Knytex A260 (868 gsm)" , "100.0" , "0.0" , "0.0" , "0.0" , "50.0" , "3.45" , "0.79" , "0.10" , "7475243.00" ,
 "UNI-B" , "Hetron 922L-25" , "Hexcel Knytex A260 (868 gsm)" , "100.0" , "0.0" , "0.0" , "0.0" , "50.0" , "3.45" , "2.12" , "0.10" , "981.00" ,
 "UNI-CA-VE2" , "Derakane 8084" , "AS4-6K Carbon (TPI STYLE 4416), 220g/m2" , "100.0" , "0.0" , "0.0" , "0.0" , "18.0" , "2.82" , "0.70" , "0.10" , "1030350.00" ,
 "UNI-CA-VE2" , "Derakane 8084" , "AS4-6K Carbon (TPI STYLE 4416), 220g/m2" , "100.0" , "0.0" , "0.0" , "0.0" , "18.0" , "2.82" , "0.70" , "0.10" , "2364140.00" ,
 "UNI-CA-VE2" , "Derakane 8084" , "AS4-6K Carbon (TPI STYLE 4416), 220g/m2" , "100.0" , "0.0" , "0.0" , "0.0" , "18.0" , "2.82" , "0.82" , "0.10" , "28497.00" ,
 "UNI-CA-VE2" , "Derakane 8084" , "AS4-6K Carbon (TPI STYLE 4416), 220g/m2" , "100.0" , "0.0" , "0.0" , "0.0" , "18.0" , "2.82" , "0.68" , "0.10" , "77101.00" ,
 "UNI-CA-VE2" , "Derakane 8084" , "AS4-6K Carbon (TPI STYLE 4416), 220g/m2" , "100.0" , "0.0" , "0.0" , "0.0" , "18.0" , "2.82" , "0.90" , "0.10" , "9.00" ,
 "UNI-CM1701A-UP2" , "CoRezyn 63-AX-051" , "Knytex CM1701A (587 gsm)" , "100.0" , "0.0" , "0.0" , "0.0" , "25.0" , "3.20" , "0.92" , "0.10" , "117831.00" ,
 "UNI-CM1701A-UP2" , "CoRezyn 63-AX-051" , "Knytex CM1701A (587 gsm)" , "100.0" , "0.0" , "0.0" , "0.0" , "25.0" , "3.20" , "1.46" , "0.10" , "1574.00" ,
 "UNI-CM1701A-UP2" , "CoRezyn 63-AX-051" , "Knytex CM1701A (587 gsm)" , "100.0" , "0.0" , "0.0" , "0.0" , "25.0" , "3.20" , "1.54" , "0.10" , "17955.00" ,
 "UNI-CM1701A-UP2" , "CoRezyn 63-AX-051" , "Knytex CM1701A (587 gsm)" , "100.0" , "0.0" , "0.0" , "0.0" , "25.0" , "3.20" , "1.29" , "0.10" , "1940.00" ,
 "UNI-CM1701A-UP2" , "CoRezyn 63-AX-051" , "Knytex CM1701A (587 gsm)" , "100.0" , "0.0" , "0.0" , "0.0" , "25.0" , "3.20" , "1.19" , "0.10" , "26217.00" ,
 "UNI-CM1701A-UP2" , "CoRezyn 63-AX-051" , "Knytex CM1701A (587 gsm)" , "100.0" , "0.0" , "0.0" , "0.0" , "25.0" , "3.20" , "1.00" , "0.10" , "38086.00" ,
 "UNI-CM1701A-UP2" , "CoRezyn 63-AX-051" , "Knytex CM1701A (587 gsm)" , "100.0" , "0.0" , "0.0" , "0.0" , "25.0" , "3.20" , "1.60" , "0.10" , "6418.00" ,
 "UNI-CM1701A-UP2" , "CoRezyn 63-AX-051" , "Knytex CM1701A (587 gsm)" , "100.0" , "0.0" , "0.0" , "0.0" , "25.0" , "3.20" , "1.63" , "0.10" , "784.00" ,
 "UNI-CM1701A-UP2" , "CoRezyn 63-AX-051" , "Knytex CM1701A (587 gsm)" , "100.0" , "0.0" , "0.0" , "0.0" , "25.0" , "3.20" , "0.89" , "0.10" , "81998.00" ,
 "UNI-D072A-UP2" , "CoRezyn 63-AX-051" , "Knytex D072 (230 gsm)" , "100.0" , "0.0" , "0.0" , "0.0" , "25.0" , "3.30" , "1.30" , "0.10" , "162352.00" ,
 "UNI-D072A-UP2" , "CoRezyn 63-AX-051" , "Knytex D072 (230 gsm)" , "100.0" , "0.0" , "0.0" , "0.0" , "25.0" , "3.30" , "1.14" , "0.10" , "195791.00" ,
 "UNI-D072A-UP2" , "CoRezyn 63-AX-051" , "Knytex D072 (230 gsm)" , "100.0" , "0.0" , "0.0" , "0.0" , "25.0" , "3.30" , "1.40" , "0.10" , "23522.00" ,
 "UNI-D072A-UP2" , "CoRezyn 63-AX-051" , "Knytex D072 (230 gsm)" , "100.0" , "0.0" , "0.0" , "0.0" , "25.0" , "3.30" , "1.29" , "0.10" , "237010.00" ,
 "UNI-D072A-UP2" , "CoRezyn 63-AX-051" , "Knytex D072 (230 gsm)" , "100.0" , "0.0" , "0.0" , "0.0" , "25.0" , "3.30" , "1.32" , "0.10" , "28168.00" ,
 "UNI-D072A-UP2" , "CoRezyn 63-AX-051" , "Knytex D072 (230 gsm)" , "100.0" , "0.0" , "0.0" , "0.0" , "25.0" , "3.30" , "1.47" , "0.10" , "34247.00" ,
 "UNI-D072A-UP2" , "CoRezyn 63-AX-051" , "Knytex D072 (230 gsm)" , "100.0" , "0.0" , "0.0" , "0.0" , "25.0" , "3.30" , "1.63" , "0.10" , "5993.00" ,
 "UNI-D072A-UP2" , "CoRezyn 63-AX-051" , "Knytex D072 (230 gsm)" , "100.0" , "0.0" , "0.0" , "0.0" , "25.0" , "3.30" , "1.91" , "0.10" , "8838.00" ,
 "UNI-D072A-UP2" , "CoRezyn 63-AX-051" , "Knytex D072 (230 gsm)" , "100.0" , "0.0" , "0.0" , "0.0" , "25.0" , "3.30" , "0.96" , "0.10" , "929460.00" ,
 "UNI-D072A-UP2" , "CoRezyn 63-AX-051" , "Knytex D072 (230 gsm)" , "100.0" , "0.0" , "0.0" , "0.0" , "25.0" , "3.30" , "1.83" , "0.10" , "9586.00" ,
 "UNI-D092B-UP2" , "CoRezyn 63-AX-051" , "Knytex D092 (310 gsm)" , "100.0" , "0.0" , "0.0" , "0.0" , "25.0" , "2.76" , "1.06" , "0.10" , "1112027.00" ,
 "UNI-D092B-UP2" , "CoRezyn 63-AX-051" , "Knytex D092 (310 gsm)" , "100.0" , "0.0" , "0.0" , "0.0" , "25.0" , "2.76" , "1.70" , "0.10" , "12301.00" ,
 "UNI-D092B-UP2" , "CoRezyn 63-AX-051" , "Knytex D092 (310 gsm)" , "100.0" , "0.0" , "0.0" , "0.0" , "25.0" , "2.76" , "1.26" , "0.10" , "126113.00" ,
 "UNI-D092B-UP2" , "CoRezyn 63-AX-051" , "Knytex D092 (310 gsm)" , "100.0" , "0.0" , "0.0" , "0.0" , "25.0" , "2.76" , "1.04" , "0.10" , "1557555.00" ,
 "UNI-D092B-UP2" , "CoRezyn 63-AX-051" , "Knytex D092 (310 gsm)" , "100.0" , "0.0" , "0.0" , "0.0" , "25.0" , "2.76" , "1.22" , "0.10" , "165310.00" ,
 "UNI-D092B-UP2" , "CoRezyn 63-AX-051" , "Knytex D092 (310 gsm)" , "100.0" , "0.0" , "0.0" , "0.0" , "25.0" , "2.76" , "1.25" , "0.10" , "171967.00" ,
 "UNI-D092B-UP2" , "CoRezyn 63-AX-051" , "Knytex D092 (310 gsm)" , "100.0" , "0.0" , "0.0" , "0.0" , "25.0" , "2.76" , "0.98" , "0.10" , "1847878.00" ,
 "UNI-D092B-UP2" , "CoRezyn 63-AX-051" , "Knytex D092 (310 gsm)" , "100.0" , "0.0" , "0.0" , "0.0" , "25.0" , "2.76" , "1.30" , "0.10" , "236479.00" ,
 "UNI-D092B-UP2" , "CoRezyn 63-AX-051" , "Knytex D092 (310 gsm)" , "100.0" , "0.0" , "0.0" , "0.0" , "25.0" , "2.76" , "1.21" , "0.10" , "259952.00" ,
 "UNI-D092B-UP2" , "CoRezyn 63-AX-051" , "Knytex D092 (310 gsm)" , "100.0" , "0.0" , "0.0" , "0.0" , "25.0" , "2.76" , "1.62" , "0.10" , "2914.00" ,
 "UNI-D092B-UP2" , "CoRezyn 63-AX-051" , "Knytex D092 (310 gsm)" , "100.0" , "0.0" , "0.0" , "0.0" , "25.0" , "2.76" , "1.13" , "0.10" , "302338.00" ,
 "UNI-D092B-UP2" , "CoRezyn 63-AX-051" , "Knytex D092 (310 gsm)" , "100.0" , "0.0" , "0.0" , "0.0" , "25.0" , "2.76" , "1.71" , "0.10" , "3142.00" ,
 "UNI-D092B-UP2" , "CoRezyn 63-AX-051" , "Knytex D092 (310 gsm)" , "100.0" , "0.0" , "0.0" , "0.0" , "25.0" , "2.76" , "1.63" , "0.10" , "3756.00" ,
 "UNI-D092B-UP2" , "CoRezyn 63-AX-051" , "Knytex D092 (310 gsm)" , "100.0" , "0.0" , "0.0" , "0.0" , "25.0" , "2.76" , "1.60" , "0.10" , "8610.00" ,
 "UNI-D092B-UP2" , "CoRezyn 63-AX-051" , "Knytex D092 (310 gsm)" , "100.0" , "0.0" , "0.0" , "0.0" , "25.0" , "2.76" , "1.02" , "0.10" , "892557.00" ,
 "UNI-D092B-UP2" , "CoRezyn 63-AX-051" , "Knytex D092 (310 gsm)" , "100.0" , "0.0" , "0.0" , "0.0" , "25.0" , "2.76" , "1.09" , "0.10" , "957554.00" ,
 "UNI-D092D-UP2" , "CoRezyn 63-AX-051" , "Knytex D092 (310 gsm)" , "100.0" , "0.0" , "0.0" , "0.0" , "25.0" , "2.64" , "1.63" , "0.10" , "113301.00" ,
 "UNI-D092D-UP2" , "CoRezyn 63-AX-051" , "Knytex D092 (310 gsm)" , "100.0" , "0.0" , "0.0" , "0.0" , "25.0" , "2.64" , "2.04" , "0.10" , "2650.00" ,
 "UNI-D092D-UP2" , "CoRezyn 63-AX-051" , "Knytex D092 (310 gsm)" , "100.0" , "0.0" , "0.0" , "0.0" , "25.0" , "2.64" , "1.42" , "0.10" , "291147.00" ,
 "UNI-D092D-UP2" , "CoRezyn 63-AX-051" , "Knytex D092 (310 gsm)" , "100.0" , "0.0" , "0.0" , "0.0" , "25.0" , "2.64" , "1.98" , "0.10" , "3342.00" ,
 "UNI-D092D-UP2" , "CoRezyn 63-AX-051" , "Knytex D092 (310 gsm)" , "100.0" , "0.0" , "0.0" , "0.0" , "25.0" , "2.64" , "1.51" , "0.10" , "75856.00" ,
 "UNI-D092D-UP2" , "CoRezyn 63-AX-051" , "Knytex D092 (310 gsm)" , "100.0" , "0.0" , "0.0" , "0.0" , "25.0" , "2.64" , "1.35" , "0.10" , "813359.00" ,
 "UNI-D092D-UP2" , "CoRezyn 63-AX-051" , "Knytex D092 (310 gsm)" , "100.0" , "0.0" , "0.0" , "0.0" , "25.0" , "2.64" , "1.30" , "0.10" , "948810.00" ,
 "UNI-D092F-UP2" , "CoRezyn 63-AX-051" , "Knytex D092 (310 gsm)" , "100.0" , "0.0" , "0.0" , "0.0" , "25.0" , "3.00" , "1.12" , "0.10" , "138489.00" ,
 "UNI-D092F-UP2" , "CoRezyn 63-AX-051" , "Knytex D092 (310 gsm)" , "100.0" , "0.0" , "0.0" , "0.0" , "25.0" , "3.00" , "1.32" , "0.10" , "15665.00" ,
 "UNI-D092F-UP2" , "CoRezyn 63-AX-051" , "Knytex D092 (310 gsm)" , "100.0" , "0.0" , "0.0" , "0.0" , "25.0" , "3.00" , "0.97" , "0.10" , "221920.00" ,
 "UNI-D092F-UP2" , "CoRezyn 63-AX-051" , "Knytex D092 (310 gsm)" , "100.0" , "0.0" , "0.0" , "0.0" , "25.0" , "3.00" , "1.24" , "0.10" , "31284.00" ,
 "UNI-D092F-UP2" , "CoRezyn 63-AX-051" , "Knytex D092 (310 gsm)" , "100.0" , "0.0" , "0.0" , "0.0" , "25.0" , "3.00" , "0.90" , "0.10" , "387503.00" ,
 "UNI-D092F-UP2" , "CoRezyn 63-AX-051" , "Knytex D092 (310 gsm)" , "100.0" , "0.0" , "0.0" , "0.0" , "25.0" , "3.00" , "0.81" , "0.10" , "864540.00" ,
 "UNI-D092F-UP2" , "CoRezyn 63-AX-051" , "Knytex D092 (310 gsm)" , "100.0" , "0.0" , "0.0" , "0.0" , "25.0" , "3.00" , "1.03" , "0.10" , "92864.00" ,
 "UNI-D092G-UP2" , "CoRezyn 63-AX-051" , "Knytex D092 (310 gsm)" , "100.0" , "0.0" , "0.0" , "0.0" , "25.0" , "3.25" , "0.99" , "0.10" , "113852.00" ,
 "UNI-D092G-UP2" , "CoRezyn 63-AX-051" , "Knytex D092 (310 gsm)" , "100.0" , "0.0" , "0.0" , "0.0" , "25.0" , "3.25" , "0.97" , "0.10" , "11735.00" ,
 "UNI-D092G-UP2" , "CoRezyn 63-AX-051" , "Knytex D092 (310 gsm)" , "100.0" , "0.0" , "0.0" , "0.0" , "25.0" , "3.25" , "0.94" , "0.10" , "12691.00" ,
 "UNI-D092G-UP2" , "CoRezyn 63-AX-051" , "Knytex D092 (310 gsm)" , "100.0" , "0.0" , "0.0" , "0.0" , "25.0" , "3.25" , "1.16" , "0.10" , "12811.00" ,
 "UNI-D092G-UP2" , "CoRezyn 63-AX-051" , "Knytex D092 (310 gsm)" , "100.0" , "0.0" , "0.0" , "0.0" , "25.0" , "3.25" , "0.93" , "0.10" , "135121.00" ,
 "UNI-D092G-UP2" , "CoRezyn 63-AX-051" , "Knytex D092 (310 gsm)" , "100.0" , "0.0" , "0.0" , "0.0" , "25.0" , "3.25" , "1.64" , "0.10" , "1360.00" ,
 "UNI-D092G-UP2" , "CoRezyn 63-AX-051" , "Knytex D092 (310 gsm)" , "100.0" , "0.0" , "0.0" , "0.0" , "25.0" , "3.25" , "0.90" , "0.10" , "15436.00" ,
 "UNI-D092G-UP2" , "CoRezyn 63-AX-051" , "Knytex D092 (310 gsm)" , "100.0" , "0.0" , "0.0" , "0.0" , "25.0" , "3.25" , "0.58" , "0.10" , "159725.00" ,
 "UNI-D092G-UP2" , "CoRezyn 63-AX-051" , "Knytex D092 (310 gsm)" , "100.0" , "0.0" , "0.0" , "0.0" , "25.0" , "3.25" , "1.50" , "0.10" , "2083.00" ,
 "UNI-D092G-UP2" , "CoRezyn 63-AX-051" , "Knytex D092 (310 gsm)" , "100.0" , "0.0" , "0.0" , "0.0" , "25.0" , "3.25" , "1.31" , "0.10" , "2113.00" ,
 "UNI-D092G-UP2" , "CoRezyn 63-AX-051" , "Knytex D092 (310 gsm)" , "100.0" , "0.0" , "0.0" , "0.0" , "25.0" , "3.25" , "0.62" , "0.10" , "261247.00" ,
 "UNI-D092G-UP2" , "CoRezyn 63-AX-051" , "Knytex D092 (310 gsm)" , "100.0" , "0.0" , "0.0" , "0.0" , "25.0" , "3.25" , "1.20" , "0.10" , "2700.00" ,
 "UNI-D092G-UP2" , "CoRezyn 63-AX-051" , "Knytex D092 (310 gsm)" , "100.0" , "0.0" , "0.0" , "0.0" , "25.0" , "3.25" , "0.90" , "0.10" , "29096.00" ,
 "UNI-D092G-UP2" , "CoRezyn 63-AX-051" , "Knytex D092 (310 gsm)" , "100.0" , "0.0" , "0.0" , "0.0" , "25.0" , "3.25" , "1.22" , "0.10" , "2942.00" ,
 "UNI-D092G-UP2" , "CoRezyn 63-AX-051" , "Knytex D092 (310 gsm)" , "100.0" , "0.0" , "0.0" , "0.0" , "25.0" , "3.25" , "0.47" , "0.10" , "3000000.00" ,
 "UNI-D092G-UP2" , "CoRezyn 63-AX-051" , "Knytex D092 (310 gsm)" , "100.0" , "0.0" , "0.0" , "0.0" , "25.0" , "3.25" , "0.53" , "0.10" , "368039.00" ,
 "UNI-D092G-UP2" , "CoRezyn 63-AX-051" , "Knytex D092 (310 gsm)" , "100.0" , "0.0" , "0.0" , "0.0" , "25.0" , "3.25" , "0.90" , "0.10" , "36932.00" ,
 "UNI-D092G-UP2" , "CoRezyn 63-AX-051" , "Knytex D092 (310 gsm)" , "100.0" , "0.0" , "0.0" , "0.0" , "25.0" , "3.25" , "0.55" , "0.10" , "472372.00" ,
 "UNI-D092G-UP2" , "CoRezyn 63-AX-051" , "Knytex D092 (310 gsm)" , "100.0" , "0.0" , "0.0" , "0.0" , "25.0" , "3.25" , "0.81" , "0.10" , "478382.00" ,
 "UNI-D092G-UP2" , "CoRezyn 63-AX-051" , "Knytex D092 (310 gsm)" , "100.0" , "0.0" , "0.0" , "0.0" , "25.0" , "3.25" , "1.62" , "0.10" , "484.00" ,
 "UNI-D092G-UP2" , "CoRezyn 63-AX-051" , "Knytex D092 (310 gsm)" , "100.0" , "0.0" , "0.0" , "0.0" , "25.0" , "3.25" , "0.56" , "0.10" , "494104.00" ,
 "UNI-D092G-UP2" , "CoRezyn 63-AX-051" , "Knytex D092 (310 gsm)" , "100.0" , "0.0" , "0.0" , "0.0" , "25.0" , "3.25" , "0.60" , "0.10" , "6654291.00" ,
 "UNI-D092G-UP2" , "CoRezyn 63-AX-051" , "Knytex D092 (310 gsm)" , "100.0" , "0.0" , "0.0" , "0.0" , "25.0" , "3.25" , "0.56" , "0.10" , "700000.00" ,
 "UNI-D092G-UP2" , "CoRezyn 63-AX-051" , "Knytex D092 (310 gsm)" , "100.0" , "0.0" , "0.0" , "0.0" , "25.0" , "3.25" , "0.58" , "0.10" , "874379.00" ,
 "UNI-D092G-UP2" , "CoRezyn 63-AX-051" , "Knytex D092 (310 gsm)" , "100.0" , "0.0" , "0.0" , "0.0" , "25.0" , "3.25" , "1.22" , "0.10" , "9091.00" ,
 "UNI-D092G-UP2" , "CoRezyn 63-AX-051" , "Knytex D092 (310 gsm)" , "100.0" , "0.0" , "0.0" , "0.0" , "25.0" , "3.25" , "0.96" , "0.10" , "92451.00" ,
 "UNI-D092G-UP2" , "CoRezyn 63-AX-051" , "Knytex D092 (310 gsm)" , "100.0" , "0.0" , "0.0" , "0.0" , "25.0" , "3.25" , "0.55" , "0.10" , "95939.00" ,
 "UNI-D092G-UP2" , "CoRezyn 63-AX-051" , "Knytex D092 (310 gsm)" , "100.0" , "0.0" , "0.0" , "0.0" , "25.0" , "3.25" , "1.33" , "0.10" , "9807.00" ,
 "UNI-D155B-UP2" , "CoRezyn 63-AX-051" , "Knytex D155 (527 gsm)" , "100.0" , "0.0" , "0.0" , "0.0" , "25.0" , "2.70" , "1.49" , "0.10" , "108103.00" ,
 "UNI-D155B-UP2" , "CoRezyn 63-AX-051" , "Knytex D155 (527 gsm)" , "100.0" , "0.0" , "0.0" , "0.0" , "25.0" , "2.70" , "1.15" , "0.10" , "1104634.00" ,
 "UNI-D155B-UP2" , "CoRezyn 63-AX-051" , "Knytex D155 (527 gsm)" , "100.0" , "0.0" , "0.0" , "0.0" , "25.0" , "2.70" , "1.10" , "0.10" , "1230231.00" ,
 "UNI-D155B-UP2" , "CoRezyn 63-AX-051" , "Knytex D155 (527 gsm)" , "100.0" , "0.0" , "0.0" , "0.0" , "25.0" , "2.70" , "2.32" , "0.10" , "139.00" ,
 "UNI-D155B-UP2" , "CoRezyn 63-AX-051" , "Knytex D155 (527 gsm)" , "100.0" , "0.0" , "0.0" , "0.0" , "25.0" , "2.70" , "1.46" , "0.10" , "16497.00" ,
 "UNI-D155B-UP2" , "CoRezyn 63-AX-051" , "Knytex D155 (527 gsm)" , "100.0" , "0.0" , "0.0" , "0.0" , "25.0" , "2.70" , "1.73" , "0.10" , "1733.00" ,
 "UNI-D155B-UP2" , "CoRezyn 63-AX-051" , "Knytex D155 (527 gsm)" , "100.0" , "0.0" , "0.0" , "0.0" , "25.0" , "2.70" , "1.86" , "0.10" , "1831.00" ,
 "UNI-D155B-UP2" , "CoRezyn 63-AX-051" , "Knytex D155 (527 gsm)" , "100.0" , "0.0" , "0.0" , "0.0" , "25.0" , "2.70" , "1.59" , "0.10" , "19814.00" ,
 "UNI-D155B-UP2" , "CoRezyn 63-AX-051" , "Knytex D155 (527 gsm)" , "100.0" , "0.0" , "0.0" , "0.0" , "25.0" , "2.70" , "1.71" , "0.10" , "2141.00" ,
 "UNI-D155B-UP2" , "CoRezyn 63-AX-051" , "Knytex D155 (527 gsm)" , "100.0" , "0.0" , "0.0" , "0.0" , "25.0" , "2.70" , "1.82" , "0.10" , "2305.00" ,
 "UNI-D155B-UP2" , "CoRezyn 63-AX-051" , "Knytex D155 (527 gsm)" , "100.0" , "0.0" , "0.0" , "0.0" , "25.0" , "2.70" , "1.92" , "0.10" , "3911.00" ,
 "UNI-D155B-UP2" , "CoRezyn 63-AX-051" , "Knytex D155 (527 gsm)" , "100.0" , "0.0" , "0.0" , "0.0" , "25.0" , "2.70" , "1.34" , "0.10" , "48181.00" ,
 "UNI-D155B-UP2" , "CoRezyn 63-AX-051" , "Knytex D155 (527 gsm)" , "100.0" , "0.0" , "0.0" , "0.0" , "25.0" , "2.70" , "1.15" , "0.10" , "572173.00" ,
 "UNI-D155B-UP2" , "CoRezyn 63-AX-051" , "Knytex D155 (527 gsm)" , "100.0" , "0.0" , "0.0" , "0.0" , "25.0" , "2.70" , "1.83" , "0.10" , "6582.00" ,
 "UNI-D155B-UP2" , "CoRezyn 63-AX-051" , "Knytex D155 (527 gsm)" , "100.0" , "0.0" , "0.0" , "0.0" , "25.0" , "2.70" , "1.13" , "0.10" , "68483.00" ,
 "UNI-D155B-UP2" , "CoRezyn 63-AX-051" , "Knytex D155 (527 gsm)" , "100.0" , "0.0" , "0.0" , "0.0" , "25.0" , "2.70" , "1.48" , "0.10" , "6979.00" ,
 "UNI-D155B-UP2" , "CoRezyn 63-AX-051" , "Knytex D155 (527 gsm)" , "100.0" , "0.0" , "0.0" , "0.0" , "25.0" , "2.70" , "1.19" , "0.10" , "721864.00" ,
 "UNI-D155B-UP2" , "CoRezyn 63-AX-051" , "Knytex D155 (527 gsm)" , "100.0" , "0.0" , "0.0" , "0.0" , "25.0" , "2.70" , "1.28" , "0.10" , "75774.00" ,
 "UNI-D155B-UP2" , "CoRezyn 63-AX-051" , "Knytex D155 (527 gsm)" , "100.0" , "0.0" , "0.0" , "0.0" , "25.0" , "2.70" , "1.08" , "0.10" , "8000000.00" ,
 "UNI-D155B-UP2" , "CoRezyn 63-AX-051" , "Knytex D155 (527 gsm)" , "100.0" , "0.0" , "0.0" , "0.0" , "25.0" , "2.70" , "1.28" , "0.10" , "82605.00" ,
 "UNI-D155B-UP2" , "CoRezyn 63-AX-051" , "Knytex D155 (527 gsm)" , "100.0" , "0.0" , "0.0" , "0.0" , "25.0" , "2.70" , "1.44" , "0.10" , "85156.00" ,
 "UNI-D155B-UP2" , "CoRezyn 63-AX-051" , "Knytex D155 (527 gsm)" , "100.0" , "0.0" , "0.0" , "0.0" , "25.0" , "2.70" , "1.02" , "0.10" , "967901.00" ,
 "UNI-D155C-UP2" , "CoRezyn 63-AX-051" , "Knytex D155 (527 gsm)" , "100.0" , "0.0" , "0.0" , "0.0" , "25.0" , "2.99" , "1.62" , "0.10" , "10021.00" ,
 "UNI-D155C-UP2" , "CoRezyn 63-AX-051" , "Knytex D155 (527 gsm)" , "100.0" , "0.0" , "0.0" , "0.0" , "25.0" , "2.99" , "1.59" , "0.10" , "11103.00" ,
 "UNI-D155C-UP2" , "CoRezyn 63-AX-051" , "Knytex D155 (527 gsm)" , "100.0" , "0.0" , "0.0" , "0.0" , "25.0" , "2.99" , "1.01" , "0.10" , "1276914.00" ,
 "UNI-D155C-UP2" , "CoRezyn 63-AX-051" , "Knytex D155 (527 gsm)" , "100.0" , "0.0" , "0.0" , "0.0" , "25.0" , "2.99" , "1.23" , "0.10" , "133885.00" ,
 "UNI-D155C-UP2" , "CoRezyn 63-AX-051" , "Knytex D155 (527 gsm)" , "100.0" , "0.0" , "0.0" , "0.0" , "25.0" , "2.99" , "1.68" , "0.10" , "14762.00" ,
 "UNI-D155C-UP2" , "CoRezyn 63-AX-051" , "Knytex D155 (527 gsm)" , "100.0" , "0.0" , "0.0" , "0.0" , "25.0" , "2.99" , "1.24" , "0.10" , "189546.00" ,
 "UNI-D155C-UP2" , "CoRezyn 63-AX-051" , "Knytex D155 (527 gsm)" , "100.0" , "0.0" , "0.0" , "0.0" , "25.0" , "2.99" , "1.24" , "0.10" , "206447.00" ,
 "UNI-D155C-UP2" , "CoRezyn 63-AX-051" , "Knytex D155 (527 gsm)" , "100.0" , "0.0" , "0.0" , "0.0" , "25.0" , "2.99" , "2.55" , "0.10" , "315.00" ,
 "UNI-D155C-UP2" , "CoRezyn 63-AX-051" , "Knytex D155 (527 gsm)" , "100.0" , "0.0" , "0.0" , "0.0" , "25.0" , "2.99" , "1.04" , "0.10" , "644464.00" ,
 "UNI-D155C-UP2" , "CoRezyn 63-AX-051" , "Knytex D155 (527 gsm)" , "100.0" , "0.0" , "0.0" , "0.0" , "25.0" , "2.99" , "0.99" , "0.10" , "854271.00" ,
 "UNI-D155C2-UP2" , "CoRezyn 63-AX-051" , "Knytex D155 (527 gsm)" , "100.0" , "0.0" , "0.0" , "0.0" , "25.0" , "2.99" , "0.81" , "0.10" , "1182710.00" ,
 "UNI-D155C2-UP2" , "CoRezyn 63-AX-051" , "Knytex D155 (527 gsm)" , "100.0" , "0.0" , "0.0" , "0.0" , "25.0" , "2.99" , "0.75" , "0.10" , "1251972.00" ,
 "UNI-D155C2-UP2" , "CoRezyn 63-AX-051" , "Knytex D155 (527 gsm)" , "100.0" , "0.0" , "0.0" , "0.0" , "25.0" , "2.99" , "0.83" , "0.10" , "1369554.00" ,
 "UNI-D155C2-UP2" , "CoRezyn 63-AX-051" , "Knytex D155 (527 gsm)" , "100.0" , "0.0" , "0.0" , "0.0" , "25.0" , "2.99" , "0.99" , "0.10" , "188541.00" ,
 "UNI-D155C2-UP2" , "CoRezyn 63-AX-051" , "Knytex D155 (527 gsm)" , "100.0" , "0.0" , "0.0" , "0.0" , "25.0" , "2.99" , "1.18" , "0.10" , "19546.00" ,
 "UNI-D155C2-UP2" , "CoRezyn 63-AX-051" , "Knytex D155 (527 gsm)" , "100.0" , "0.0" , "0.0" , "0.0" , "25.0" , "2.99" , "1.28" , "0.10" , "19611.00" ,
 "UNI-D155C2-UP2" , "CoRezyn 63-AX-051" , "Knytex D155 (527 gsm)" , "100.0" , "0.0" , "0.0" , "0.0" , "25.0" , "2.99" , "0.92" , "0.10" , "196825.00" ,
 "UNI-D155C2-UP2" , "CoRezyn 63-AX-051" , "Knytex D155 (527 gsm)" , "100.0" , "0.0" , "0.0" , "0.0" , "25.0" , "2.99" , "1.61" , "0.10" , "2480.00" ,
 "UNI-D155C2-UP2" , "CoRezyn 63-AX-051" , "Knytex D155 (527 gsm)" , "100.0" , "0.0" , "0.0" , "0.0" , "25.0" , "2.99" , "1.09" , "0.10" , "25014.00" ,
 "UNI-D155C2-UP2" , "CoRezyn 63-AX-051" , "Knytex D155 (527 gsm)" , "100.0" , "0.0" , "0.0" , "0.0" , "25.0" , "2.99" , "0.95" , "0.10" , "278697.00" ,
 "UNI-D155C2-UP2" , "CoRezyn 63-AX-051" , "Knytex D155 (527 gsm)" , "100.0" , "0.0" , "0.0" , "0.0" , "25.0" , "2.99" , "1.65" , "0.10" , "3370.00" ,
 "UNI-D155C2-UP2" , "CoRezyn 63-AX-051" , "Knytex D155 (527 gsm)" , "100.0" , "0.0" , "0.0" , "0.0" , "25.0" , "2.99" , "1.70" , "0.10" , "3610.00" ,
 "UNI-D155G-UP2" , "CoRezyn 63-AX-051" , "Knytex D155 (527 gsm)" , "100.0" , "0.0" , "0.0" , "0.0" , "25.0" , "2.81" , "1.08" , "0.10" , "10796.00" ,
 "UNI-D155G-UP2" , "CoRezyn 63-AX-051" , "Knytex D155 (527 gsm)" , "100.0" , "0.0" , "0.0" , "0.0" , "25.0" , "2.81" , "1.26" , "0.10" , "11201.00" ,
 "UNI-D155G-UP2" , "CoRezyn 63-AX-051" , "Knytex D155 (527 gsm)" , "100.0" , "0.0" , "0.0" , "0.0" , "25.0" , "2.81" , "0.62" , "0.10" , "1154036.00" ,
 "UNI-D155G-UP2" , "CoRezyn 63-AX-051" , "Knytex D155 (527 gsm)" , "100.0" , "0.0" , "0.0" , "0.0" , "25.0" , "2.81" , "0.66" , "0.10" , "137665.00" ,
 "UNI-D155G-UP2" , "CoRezyn 63-AX-051" , "Knytex D155 (527 gsm)" , "100.0" , "0.0" , "0.0" , "0.0" , "25.0" , "2.81" , "1.13" , "0.10" , "14842.00" ,
 "UNI-D155G-UP2" , "CoRezyn 63-AX-051" , "Knytex D155 (527 gsm)" , "100.0" , "0.0" , "0.0" , "0.0" , "25.0" , "2.81" , "0.75" , "0.10" , "164363.00" ,
 "UNI-D155G-UP2" , "CoRezyn 63-AX-051" , "Knytex D155 (527 gsm)" , "100.0" , "0.0" , "0.0" , "0.0" , "25.0" , "2.81" , "0.78" , "0.10" , "169202.00" ,
 "UNI-D155G-UP2" , "CoRezyn 63-AX-051" , "Knytex D155 (527 gsm)" , "100.0" , "0.0" , "0.0" , "0.0" , "25.0" , "2.81" , "1.49" , "0.10" , "1839.00" ,
 "UNI-D155G-UP2" , "CoRezyn 63-AX-051" , "Knytex D155 (527 gsm)" , "100.0" , "0.0" , "0.0" , "0.0" , "25.0" , "2.81" , "1.53" , "0.10" , "2546.00" ,
 "UNI-D155G-UP2" , "CoRezyn 63-AX-051" , "Knytex D155 (527 gsm)" , "100.0" , "0.0" , "0.0" , "0.0" , "25.0" , "2.81" , "1.39" , "0.10" , "4546.00" ,
 "UNI-D155G-UP2" , "CoRezyn 63-AX-051" , "Knytex D155 (527 gsm)" , "100.0" , "0.0" , "0.0" , "0.0" , "25.0" , "2.81" , "0.66" , "0.10" , "817204.00" ,
 "UNI-D155H-UP2" , "CoRezyn 63-AX-051" , "Knytex D155 (527 gsm)" , "100.0" , "0.0" , "0.0" , "0.0" , "25.0" , "2.93" , "1.02" , "0.10" , "1211477.00" ,
 "UNI-D155H-UP2" , "CoRezyn 63-AX-051" , "Knytex D155 (527 gsm)" , "100.0" , "0.0" , "0.0" , "0.0" , "25.0" , "2.93" , "1.24" , "0.10" , "128523.00" ,
 "UNI-D155H-UP2" , "CoRezyn 63-AX-051" , "Knytex D155 (527 gsm)" , "100.0" , "0.0" , "0.0" , "0.0" , "25.0" , "2.93" , "1.30" , "0.10" , "156200.00" ,
 "UNI-D155H-UP2" , "CoRezyn 63-AX-051" , "Knytex D155 (527 gsm)" , "100.0" , "0.0" , "0.0" , "0.0" , "25.0" , "2.93" , "1.70" , "0.10" , "1822.00" ,
 "UNI-D155H-UP2" , "CoRezyn 63-AX-051" , "Knytex D155 (527 gsm)" , "100.0" , "0.0" , "0.0" , "0.0" , "25.0" , "2.93" , "1.21" , "0.10" , "195322.00" ,
 "UNI-D155H-UP2" , "CoRezyn 63-AX-051" , "Knytex D155 (527 gsm)" , "100.0" , "0.0" , "0.0" , "0.0" , "25.0" , "2.93" , "1.56" , "0.10" , "22154.00" ,
 "UNI-D155H-UP2" , "CoRezyn 63-AX-051" , "Knytex D155 (527 gsm)" , "100.0" , "0.0" , "0.0" , "0.0" , "25.0" , "2.93" , "1.67" , "0.10" , "2264.00" ,
 "UNI-D155H-UP2" , "CoRezyn 63-AX-051" , "Knytex D155 (527 gsm)" , "100.0" , "0.0" , "0.0" , "0.0" , "25.0" , "2.93" , "1.64" , "0.10" , "2953.00" ,
 "UNI-D155H-UP2" , "CoRezyn 63-AX-051" , "Knytex D155 (527 gsm)" , "100.0" , "0.0" , "0.0" , "0.0" , "25.0" , "2.93" , "1.04" , "0.10" , "3219571.00" ,
 "UNI-D155H-UP2" , "CoRezyn 63-AX-051" , "Knytex D155 (527 gsm)" , "100.0" , "0.0" , "0.0" , "0.0" , "25.0" , "2.93" , "1.60" , "0.10" , "39227.00" ,
 "UNI-D155H-UP2" , "CoRezyn 63-AX-051" , "Knytex D155 (527 gsm)" , "100.0" , "0.0" , "0.0" , "0.0" , "25.0" , "2.93" , "1.62" , "0.10" , "41215.00" ,
 "UNI-D155J-UP2" , "CoRezyn 63-AX-051" , "Knytex D155 (527 gsm)" , "100.0" , "0.0" , "0.0" , "0.0" , "25.0" , "3.54" , "1.10" , "0.10" , "20345.00" ,
 "UNI-D155J-UP2" , "CoRezyn 63-AX-051" , "Knytex D155 (527 gsm)" , "100.0" , "0.0" , "0.0" , "0.0" , "25.0" , "3.54" , "1.15" , "0.10" , "35652.00" ,
 "UNI-D155J-UP2" , "CoRezyn 63-AX-051" , "Knytex D155 (527 gsm)" , "100.0" , "0.0" , "0.0" , "0.0" , "25.0" , "3.54" , "1.47" , "0.10" , "4784.00" ,
 "UNI-D155J-UP2" , "CoRezyn 63-AX-051" , "Knytex D155 (527 gsm)" , "100.0" , "0.0" , "0.0" , "0.0" , "25.0" , "3.54" , "0.86" , "0.10" , "485216.00" ,
 "UNI-D155J-UP2" , "CoRezyn 63-AX-051" , "Knytex D155 (527 gsm)" , "100.0" , "0.0" , "0.0" , "0.0" , "25.0" , "3.54" , "1.54" , "0.10" , "6213.00" ,
 "UNI-D155J-UP2" , "CoRezyn 63-AX-051" , "Knytex D155 (527 gsm)" , "100.0" , "0.0" , "0.0" , "0.0" , "25.0" , "3.54" , "0.88" , "0.10" , "684350.00" ,
 "UNI-D155J-UP2" , "CoRezyn 63-AX-051" , "Knytex D155 (527 gsm)" , "100.0" , "0.0" , "0.0" , "0.0" , "25.0" , "3.54" , "1.10" , "0.10" , "73109.00" ,
 "UNI-D155J-UP2" , "CoRezyn 63-AX-051" , "Knytex D155 (527 gsm)" , "100.0" , "0.0" , "0.0" , "0.0" , "25.0" , "3.54" , "1.38" , "0.10" , "7977.00" ,
 "UNI-D155J-UP2" , "CoRezyn 63-AX-051" , "Knytex D155 (527 gsm)" , "100.0" , "0.0" , "0.0" , "0.0" , "25.0" , "3.54" , "1.22" , "0.10" , "89980.00" ,
 "UNI-D155J-UP2" , "CoRezyn 63-AX-051" , "Knytex D155 (527 gsm)" , "100.0" , "0.0" , "0.0" , "0.0" , "25.0" , "3.54" , "0.79" , "0.10" , "912579.00" ,
 "UNI-D155K-UP2" , "CoRezyn 63-AX-051" , "Knytex D155 (527 gsm)" , "100.0" , "0.0" , "0.0" , "0.0" , "25.0" , "4.45" , "1.26" , "0.10" , "106359.00" ,
 "UNI-D155K-UP2" , "CoRezyn 63-AX-051" , "Knytex D155 (527 gsm)" , "100.0" , "0.0" , "0.0" , "0.0" , "25.0" , "4.45" , "1.01" , "0.10" , "1305237.00" ,
 "UNI-D155K-UP2" , "CoRezyn 63-AX-051" , "Knytex D155 (527 gsm)" , "100.0" , "0.0" , "0.0" , "0.0" , "25.0" , "4.45" , "1.54" , "0.10" , "13447.00" ,
 "UNI-D155K-UP2" , "CoRezyn 63-AX-051" , "Knytex D155 (527 gsm)" , "100.0" , "0.0" , "0.0" , "0.0" , "25.0" , "4.45" , "1.29" , "0.10" , "152853.00" ,
 "UNI-D155K-UP2" , "CoRezyn 63-AX-051" , "Knytex D155 (527 gsm)" , "100.0" , "0.0" , "0.0" , "0.0" , "25.0" , "4.45" , "0.96" , "0.10" , "1733768.00" ,
 "UNI-D155K-UP2" , "CoRezyn 63-AX-051" , "Knytex D155 (527 gsm)" , "100.0" , "0.0" , "0.0" , "0.0" , "25.0" , "4.45" , "1.18" , "0.10" , "175689.00" ,
 "UNI-D155K-UP2" , "CoRezyn 63-AX-051" , "Knytex D155 (527 gsm)" , "100.0" , "0.0" , "0.0" , "0.0" , "25.0" , "4.45" , "1.90" , "0.10" , "2594.00" ,
 "UNI-D155K-UP2" , "CoRezyn 63-AX-051" , "Knytex D155 (527 gsm)" , "100.0" , "0.0" , "0.0" , "0.0" , "25.0" , "4.45" , "2.12" , "0.10" , "576.00" ,
 "UNI-D155K-UP2" , "CoRezyn 63-AX-051" , "Knytex D155 (527 gsm)" , "100.0" , "0.0" , "0.0" , "0.0" , "25.0" , "4.45" , "1.59" , "0.10" , "6267.00" ,
 "UNI-D155K-UP2" , "CoRezyn 63-AX-051" , "Knytex D155 (527 gsm)" , "100.0" , "0.0" , "0.0" , "0.0" , "25.0" , "4.45" , "1.58" , "0.10" , "7569.00" ,
 "UNI-D155K-UP2" , "CoRezyn 63-AX-051" , "Knytex D155 (527 gsm)" , "100.0" , "0.0" , "0.0" , "0.0" , "25.0" , "4.45" , "0.97" , "0.10" , "764138.00" ,
 "UNI-L" , "Unspecified" , "Knytex A260 (868 gsm)" , "100.0" , "0.0" , "0.0" , "0.0" , "25.0" , "2.46" , "0.92" , "0.10" , "14578.00" ,
 "UNI-L" , "Unspecified" , "Knytex A260 (868 gsm)" , "100.0" , "0.0" , "0.0" , "0.0" , "25.0" , "2.46" , "0.91" , "0.10" , "153402.00" ,
 "UNI-L" , "Unspecified" , "Knytex A260 (868 gsm)" , "100.0" , "0.0" , "0.0" , "0.0" , "25.0" , "2.46" , "1.10" , "0.10" , "1651.00" ,
 "UNI-L" , "Unspecified" , "Knytex A260 (868 gsm)" , "100.0" , "0.0" , "0.0" , "0.0" , "25.0" , "2.46" , "0.74" , "0.10" , "187213.00" ,
 "UNI-L" , "Unspecified" , "Knytex A260 (868 gsm)" , "100.0" , "0.0" , "0.0" , "0.0" , "25.0" , "2.46" , "1.18" , "0.10" , "2580.00" ,
 "UNI-L" , "Unspecified" , "Knytex A260 (868 gsm)" , "100.0" , "0.0" , "0.0" , "0.0" , "25.0" , "2.46" , "1.09" , "0.10" , "2814.00" ,
 "UNI-L" , "Unspecified" , "Knytex A260 (868 gsm)" , "100.0" , "0.0" , "0.0" , "0.0" , "25.0" , "2.46" , "0.97" , "0.10" , "45848.00" ,
 "UNI-L" , "Unspecified" , "Knytex A260 (868 gsm)" , "100.0" , "0.0" , "0.0" , "0.0" , "25.0" , "2.46" , "1.03" , "0.10" , "4755.00" ,
 "UNI-L" , "Unspecified" , "Knytex A260 (868 gsm)" , "100.0" , "0.0" , "0.0" , "0.0" , "25.0" , "2.46" , "0.87" , "0.10" , "59081.00" ,
 "UNI-L" , "Unspecified" , "Knytex A260 (868 gsm)" , "100.0" , "0.0" , "0.0" , "0.0" , "25.0" , "2.46" , "1.32" , "0.10" , "593.00" ,
 "UNI-L" , "Unspecified" , "Knytex A260 (868 gsm)" , "100.0" , "0.0" , "0.0" , "0.0" , "25.0" , "2.46" , "0.93" , "0.10" , "856066.00" ,
 "UNI-L" , "Unspecified" , "Knytex A260 (868 gsm)" , "100.0" , "0.0" , "0.0" , "0.0" , "25.0" , "2.46" , "0.91" , "0.10" , "9731.00" ,
 "UNI-MM1" , "Unspecified" , "Tow" , "100.0" , "0.0" , "0.0" , "0.0" , "25.0" , "3.00" , "1.44" , "0.10" , "1787.00" ,
 "UNI-MM1" , "Unspecified" , "Tow" , "100.0" , "0.0" , "0.0" , "0.0" , "25.0" , "3.00" , "1.66" , "0.10" , "1971.00" ,
 "UNI-MM1" , "Unspecified" , "Tow" , "100.0" , "0.0" , "0.0" , "0.0" , "25.0" , "3.00" , "1.77" , "0.10" , "1990.00" ,
 "UNI-MM1" , "Unspecified" , "Tow" , "100.0" , "0.0" , "0.0" , "0.0" , "25.0" , "3.00" , "0.86" , "0.10" , "206631.00" ,
 "UNI-MM1" , "Unspecified" , "Tow" , "100.0" , "0.0" , "0.0" , "0.0" , "25.0" , "3.00" , "0.80" , "0.10" , "279554.00" ,
 "UNI-MM1" , "Unspecified" , "Tow" , "100.0" , "0.0" , "0.0" , "0.0" , "25.0" , "3.00" , "0.87" , "0.10" , "358126.00" ,
 "UNI-MM1" , "Unspecified" , "Tow" , "100.0" , "0.0" , "0.0" , "0.0" , "25.0" , "3.00" , "1.29" , "0.10" , "5967.00" ,
 "UNI-MM1" , "Unspecified" , "Tow" , "100.0" , "0.0" , "0.0" , "0.0" , "25.0" , "3.00" , "0.78" , "0.10" , "817702.00" ,
 "UNI-MM1" , "Unspecified" , "Tow" , "100.0" , "0.0" , "0.0" , "0.0" , "25.0" , "3.00" , "1.34" , "0.10" , "8754.00" ,
 "UNI-MM2" , "Unspecified" , "Tow" , "100.0" , "0.0" , "0.0" , "0.0" , "25.0" , "3.00" , "1.20" , "0.10" , "16313.00" ,
 "UNI-MM2" , "Unspecified" , "Tow" , "100.0" , "0.0" , "0.0" , "0.0" , "25.0" , "3.00" , "1.37" , "0.10" , "1940.00" ,
 "UNI-MM2" , "Unspecified" , "Tow" , "100.0" , "0.0" , "0.0" , "0.0" , "25.0" , "3.00" , "1.30" , "0.10" , "2231.00" ,
 "UNI-MM2" , "Unspecified" , "Tow" , "100.0" , "0.0" , "0.0" , "0.0" , "25.0" , "3.00" , "1.34" , "0.10" , "2432.00" ,
 "UNI-MM2" , "Unspecified" , "Tow" , "100.0" , "0.0" , "0.0" , "0.0" , "25.0" , "3.00" , "1.49" , "0.10" , "280.00" ,
 "UNI-MM2" , "Unspecified" , "Tow" , "100.0" , "0.0" , "0.0" , "0.0" , "25.0" , "3.00" , "1.60" , "0.10" , "334.00" ,
 "UNI-MM2" , "Unspecified" , "Tow" , "100.0" , "0.0" , "0.0" , "0.0" , "25.0" , "3.00" , "1.02" , "0.10" , "35734.00" ,
 "UNI-MM2" , "Unspecified" , "Tow" , "100.0" , "0.0" , "0.0" , "0.0" , "25.0" , "3.00" , "0.87" , "0.10" , "373374.00" ,
 "UNI-MM2" , "Unspecified" , "Tow" , "100.0" , "0.0" , "0.0" , "0.0" , "25.0" , "3.00" , "0.93" , "0.10" , "450026.00" ,
 "UNI-MM2" , "Unspecified" , "Tow" , "100.0" , "0.0" , "0.0" , "0.0" , "25.0" , "3.00" , "0.98" , "0.10" , "49724.00" ,
 "UNI-MM2" , "Unspecified" , "Tow" , "100.0" , "0.0" , "0.0" , "0.0" , "25.0" , "3.00" , "1.30" , "0.10" , "6008.00" ,
 "UNI-MM2" , "Unspecified" , "Tow" , "100.0" , "0.0" , "0.0" , "0.0" , "25.0" , "3.00" , "1.07" , "0.10" , "65894.00" ,
 "UNI-MM2" , "Unspecified" , "Tow" , "100.0" , "0.0" , "0.0" , "0.0" , "25.0" , "3.00" , "1.16" , "0.10" , "6720.00" ,
 "UNI-MM2" , "Unspecified" , "Tow" , "100.0" , "0.0" , "0.0" , "0.0" , "25.0" , "3.00" , "0.94" , "0.10" , "974498.00" ,
